Repository: qai222/EscalatePlumbing

Escalate plumbing
---

A set of lightweight dataclasses for reactions defined in `ESCALATE`, specifically for
`worflow==3.x` reactions (Vapor diffusion crystallization).

### Vapor diffusion crystallization

- For each reaction, two vials are used:
    - alpha vial: a mixture of `ammonium halide`, `inorganic halide`, `solvent` and `acid`.
    - beta vial: the **antisolvent**, usually `dichloromethane`.
- Two vials are placed in a chamber at elevated temperature to allow vapor diffusion from beta vial to alpha vial. 
- The outcome is the `crystal score` from inspecting the alpha vial at the end of this reaction
  - `crystal score==1` clear solution without any solid;
  - `crystal score==2` fine powder;
  - `cyrstal score==3` small crystallites (average crystal dimension <0.1 mm)
  - `cyrstal score==4` large crystallites (average crystal dimension>0.1 mm)

For more information, see the [WF3 Protocol](https://docs.google.com/document/d/1_8FQqtNb_axzeLTTk2FwlB-SZZc4QFV3aMCrYNNcieo/).

### Datasets

#### 1. Raw dataset 
Parameters of `918` reactions are listed in the [raw dataset](plumbing/csv/expver-3.0_1%251%251%251.csv).
For each reaction in this dataset, only one unique `ammonium halide`/`inorganic halide`/`solvent`/`acid` is used.
This csv file contains the following columns:
- `identifier`: the identifier for a reaction
- `fingerprint`: number of unique `ammonium halide`/`inorganic halide`/`solvent`/`acid`  used in this reaction
- `outcome`: the `crystal score` described above
- `organic___0___inchikey`: the `inchikey` of `ammonium halide`
- `organic___0___inchi`:    the `inchi string` of `ammonium halide`
- `organic___0___chemname`: the name of `ammonium halide`
- `organic___0___molarity`: the molarity of `ammonium halide` in alpha vial
- `inorganic___0___inchikey`: the `inchikey` of `inorganic halide`
- `inorganic___0___inchi`:    the `inchi string` of `inorganic halide`
- `inorganic___0___chemname`: the name of `inorganic halide`
- `inorganic___0___molarity`: the molarity of `inorganic halide` in alpha vial
- `solvent___0___inchikey`:   the `inchikey` of `solvent`
- `solvent___0___inchi`:      the `inchi string` of `solvent`
- `solvent___0___chemname`:   the name of `solvent`
- `solvent___0___molarity`:   the molarity of `solvent` in the alpha vial
- `acid___0___inchikey`: the `inchikey` of `acid`
- `acid___0___inchi`:    the `inchi string` of `acid`
- `acid___0___chemname`: the name of `acid`
- `acid___0___molarity`: the molarity of `acid` in the alpha vial
- `alpha_vial_volume`: the total volume (in liter) of alpha vial right at the beginning
- `beta_vial_volume`: the total volume (in liter) of beta vial right at the beginning
- `reaction_time`: reaction time
- `reaction_temperature`: reaction temperature
- `antisolvent_identity`: the `inchikey` of `antisolvent` (the only chemical in beta vial)

#### 2. Featurized dataset 
A more ML-friendly `csv` is also available [link](plumbing/csv/expver-3.0_1%251%251%251-features.csv).
This csv contains all numeric columns of the [raw dataset](plumbing/csv/expver-3.0_1%251%251%251.csv), as well as 
a list of expert-selected molecular descriptors.
All molecular descriptors are calculated using `cxcalc` from [chemaxon](https://docs.chemaxon.com/display/docs/cxcalc-calculator-functions.md).
For more information, see [this document](https://ndownloader.figstatic.com/files/35712904).

File: tasks/20221117_export_reactions/reactions__one_organic.csv (part 1 of 2)
identifier,fingerprint,outcome,organic___0___chemname,organic___0___molarity,inorganic___0___chemname,inorganic___0___molarity,solvent___0___chemname,solvent___0___molarity,acid___0___chemname,acid___0___molarity,solvent___1___chemname,solvent___1___molarity
2020-02-10T13_54_15.657454+00_00_HC_A1,1%1%1%0,4,Morpholinium Iodide,0.843470016207273,Lead Diiodide,0.785834711626779,Dimethylformamide,10.919330837170218,,,,
2020-02-10T13_54_15.657454+00_00_HC_C1,1%1%1%1,4,Morpholinium Iodide,0.7667909238247936,Lead Diiodide,0.7143951923879809,Dimethylformamide,9.926664397427471,Formic Acid,2.409495783382379,,
2020-02-10T14_03_32.065767+00_00_HC_A1,1%1%1%0,4,"1,4-Benzene diammonium iodide",1.3129288743393874,Lead Diiodide,0.657843305388747,Dimethyl sulfoxide,10.511573882656812,,,,
2020-02-10T14_03_32.065767+00_00_HC_C1,1%1%1%1,4,"1,4-Benzene diammonium iodide",1.1935717039448976,Lead Diiodide,0.5980393685352245,Dimethyl sulfoxide,9.555976256960738,Formic Acid,2.409495783382379,,
2020-06-22T14_21_59.590476+00_00_HC_A1,1%1%1%1,4,Cyclohexylmethylammonium iodide,0.699048123576375,Lead Diiodide,0.44370315737522303,Gamma-Butyrolactone,9.819715130837409,Formic Acid,2.6504453617206174,,
2020-06-22T14_21_59.590476+00_00_HC_C1,1%1%1%1,1,Cyclohexylmethylammonium iodide,0.7228298520518336,Lead Diiodide,0.49811637809042253,Dimethylformamide,9.645597497344392,Formic Acid,2.6504453617206174,,
2020-06-22T14_21_59.590476+00_00_HC_E1,1%1%1%1,1,Cyclohexylmethylammonium iodide,0.6639768166927286,Lead Diiodide,0.461534649404481,Dimethyl sulfoxide,10.68726110699516,Formic Acid,2.6504453617206174,,
2020-06-22T14_21_59.590476+00_00_HC_G1,1%1%2%1,1,Cyclohexylmethylammonium iodide,0.6900154720405501,Lead Diiodide,0.5056569318199455,Dimethyl sulfoxide,5.2910198498343215,Formic Acid,2.6504453617206174,Dimethylformamide,4.853098962056614
2020-06-22T14_21_59.590476+00_00_HC_A3,1%1%2%1,1,Cyclohexylmethylammonium iodide,0.6898168352883156,Lead Diiodide,0.447363298136469,Gamma-Butyrolactone,4.917695688843857,Formic Acid,2.6504453617206174,Dimethylformamide,4.881473693433943
2020-06-22T17_03_40.423248+00_00_HC_A1,1%1%1%1,4,2-Pyrrolidin-1-ium-1-ylethylammonium iodide,0.64776097497217,Lead Diiodide,0.545907337708862,Dimethylformamide,9.60592314538131,Formic Acid,2.6504453617206174,,
2020-06-22T17_03_40.423248+00_00_HC_C1,1%1%1%1,1,2-Pyrrolidin-1-ium-1-ylethylammonium iodide,0.6335492631535451,Lead Diiodide,0.497116530225109,Dimethyl sulfoxide,10.559740045522588,Formic Acid,2.6504453617206174,,
2020-06-22T17_03_40.423248+00_00_HC_E1,1%1%2%1,4,2-Pyrrolidin-1-ium-1-ylethylammonium iodide,0.6025967730613565,Lead Diiodide,0.47594277287293507,Dimethyl sulfoxide,5.329808026737459,Formic Acid,2.6504453617206174,Dimethylformamide,4.888676764902049
2020-06-22T17_03_40.423248+00_00_HC_G1,1%1%2%1,4,2-Pyrrolidin-1-ium-1-ylethylammonium iodide,0.6040016291898246,Lead Diiodide,0.44212514196365654,Gamma-Butyrolactone,4.9397886275277285,Formic Acid,2.6504453617206174,Dimethylformamide,4.903403903398059
2020-06-26T13_48_04.144007+00_00_HC_A1,1%1%1%1,4,Ethylammonium Iodide,0.6949325591029776,Lead Diiodide,0.4751399534794561,Gamma-Butyrolactone,10.484374379175597,Formic Acid,2.650445361720618,,
2020-06-26T13_48_04.144007+00_00_HC_C1,1%1%1%1,1,Ethylammonium Iodide,0.69440303499457,Lead Diiodide,0.4839412921637236,Dimethylformamide,10.399220179361441,Formic Acid,2.650445361720618,,
2020-06-26T13_48_04.144007+00_00_HC_E1,1%1%1%1,1,Ethylammonium Iodide,0.6988508006627591,Lead Diiodide,0.46918898692380206,Dimethyl sulfoxide,11.347865298530062,Formic Acid,2.650445361720618,,
2020-06-26T13_48_04.144007+00_00_HC_G1,1%1%2%1,1,Ethylammonium Iodide,0.6921451032086265,Lead Diiodide,0.46413775117056755,Dimethyl sulfoxide,5.680570853703486,Formic Acid,2.650445361720618,Dimethylformamide,5.210408068089312
2020-06-26T13_48_04.144007+00_00_HC_A3,1%1%2%1,1,Ethylammonium Iodide,0.6829223155344261,Lead Diiodide,0.5012861103241095,Gamma-Butyrolactone,5.236040820552557,Formic Acid,2.650445361720618,Dimethylformamide,5.197474008254994
2020-06-26T15_05_30.850680+00_00_HC_A1,1%1%1%1,4,Methylammonium iodide,0.6959016578593871,Lead Diiodide,0.48393476181061557,Gamma-Butyrolactone,10.622843018692413,Formic Acid,2.650445361720618,,
2020-06-26T15_05_30.850680+00_00_HC_C1,1%1%1%1,4,Methylammonium iodide,0.6797243599050856,Lead Diiodide,0.465626537671515,Dimethylformamide,10.57647657408607,Formic Acid,2.650445361720618,,
2020-06-26T15_05_30.850680+00_00_HC_E1,1%1%1%1,1,Methylammonium iodide,0.6981791703580841,Lead Diiodide,0.45917695551873955,Dimethyl sulfoxide,11.520003647913322,Formic Acid,2.650445361720618,,
2020-06-26T15_05_30.850680+00_00_HC_G1,1%1%2%1,1,Methylammonium iodide,0.6648994542989696,Lead Diiodide,0.476896505064547,Dimethyl sulfoxide,5.766571993987323,Formic Acid,2.650445361720618,Dimethylformamide,5.289291167471414
2020-06-26T15_05_30.850680+00_00_HC_A3,1%1%2%1,4,Methylammonium iodide,0.7175198664335776,Lead Diiodide,0.46313103141801154,Gamma-Butyrolactone,5.31200189226265,Formic Acid,2.650445361720618,Dimethylformamide,5.272875577758178
2020-07-06T15_27_13.995342+00_00_HC_A1,1%1%1%1,1,"1,3-Diaminopropane Dihydroiodide",0.6691329770196556,Lead Diiodide,0.44382868566644057,Dimethylformamide,9.837392432093193,Formic Acid,2.6504453617206174,,
2020-07-06T15_27_13.995342+00_00_HC_C1,1%1%1%1,1,"1,3-Diaminopropane Dihydroiodide",0.674452429517867,Lead Diiodide,0.46652804072542403,Dimethyl sulfoxide,10.6894014860745,Formic Acid,2.6504453617206174,,
2020-07-06T15_27_13.995342+00_00_HC_E1,1%1%2%1,1,"1,3-Diaminopropane Dihydroiodide",0.6632940237970161,Lead Diiodide,0.4419182803140036,Dimethyl sulfoxide,5.369993423915665,Formic Acid,2.6504453617206174,Dimethylformamide,4.9255361445434795
2020-07-06T15_27_13.995342+00_00_HC_G1,1%1%2%1,4,"1,3-Diaminopropane Dihydroiodide",0.6698033727353065,Lead Diiodide,0.43233122615586755,Gamma-Butyrolactone,4.960107192201283,Formic Acid,2.6504453617206174,Dimethylformamide,4.923572808759018
2020-07-06T16_12_50.344926+00_00_HC_A1,1%1%1%1,4,"1,4-Benzene diammonium iodide",0.6651803158135396,Lead Diiodide,0.4684892362551576,Dimethylformamide,9.83392002051865,Formic Acid,2.6504453617206174,,
2020-07-06T16_12_50.344926+00_00_HC_C1,1%1%1%1,1,"1,4-Benzene diammonium iodide",0.6556666305893081,Lead Diiodide,0.5146869638974161,Dimethyl sulfoxide,10.6934378611644,Formic Acid,2.6504453617206174,,
2020-07-06T16_12_50.344926+00_00_HC_E1,1%1%2%1,3,"N,N-Dimethylethane-1,2-diammonium iodide",0.6993933290922499,Lead Diiodide,0.48999847006903907,Dimethyl sulfoxide,5.300644527394102,Formic Acid,2.6504453617206174,Dimethylformamide,4.861927035660791
2020-07-06T16_12_50.344926+00_00_HC_G1,1%1%2%1,4,"N,N-Dimethylethane-1,2-diammonium iodide",0.6839979523891311,Lead Diiodide,0.45365439778421457,Gamma-Butyrolactone,4.931497319812715,Formic Acid,2.6504453617206174,Dimethylformamide,4.895173666503404
2020-07-08T14_08_51.487577+00_00_HC_A1,1%1%1%1,4,"N,N-Diethylpropane-1,3-diammonium iodide",0.6954214446776381,Lead Diiodide,0.46020750065761606,Gamma-Butyrolactone,9.370807759676653,Formic Acid,2.650445361720618,,
2020-07-08T14_08_51.487577+00_00_HC_C1,1%1%1%1,1,"N,N-Diethylpropane-1,3-diammonium iodide",0.6525517890140885,Lead Diiodide,0.46017797292540297,Dimethylformamide,9.417453768578852,Formic Acid,2.650445361720618,,
2020-07-08T14_08_51.487577+00_00_HC_E1,1%1%1%1,1,"N,N-Diethylpropane-1,3-diammonium iodide",0.6761853926033852,Lead Diiodide,0.4979608702389301,Dimethyl sulfoxide,10.157926472527755,Formic Acid,2.650445361720618,,
2020-07-08T14_08_51.487577+00_00_HC_G1,1%1%2%1,1,"N,N-Diethylpropane-1,3-diammonium iodide",0.656340043809137,Lead Diiodide,0.4707119477497681,Dimethyl sulfoxide,5.1225002571250595,Formic Acid,2.650445361720618,Dimethylformamide,4.698527200151559
2020-07-08T14_08_51.487577+00_00_HC_A3,1%1%2%1,4,"N,N-Diethylpropane-1,3-diammonium iodide",0.656340043809137,Lead Diiodide,0.4707119477497681,Gamma-Butyrolactone,4.733391677841188,Formic Acid,2.650445361720618,Dimethylformamide,4.698527200151559
2020-10-07T16_03_48.152984+00_00_HC_A1,1%1%1%0,4,"2,2-dimethylpropane-1,3-diammonium iodide",0.9901526873586055,Lead Diiodide,0.9870723080377143,Dimethylformamide,9.743224001762911,,,,
2020-10-07T16_03_48.152984+00_00_HC_C1,1%1%1%1,3,"2,2-dimethylpropane-1,3-diammonium iodide",0.8535799028953497,Lead Diiodide,0.8509244034807882,Dimethylformamide,8.39933103600251,Formic Acid,3.6557867058215407,,
2020-11-25T22_28_56.039621+00_00_HC_A1,1%1%1%1,4,Acetamidinium iodide,0.7205353610383356,Lead Diiodide,0.481767455267748,Gamma-Butyrolactone,10.438714840504279,Formic Acid,2.6504453617206174,,
2020-11-25T22_28_56.039621+00_00_HC_C1,1%1%1%1,1,Acetamidinium iodide,0.7341141460311595,Lead Diiodide,0.49472285143895156,Dimethylformamide,10.334324024495466,Formic Acid,2.6504453617206174,,
2020-11-25T22_28_56.039621+00_00_HC_E1,1%1%1%1,1,Acetamidinium iodide,0.7468197797966856,Lead Diiodide,0.4831342953782881,Dimethyl sulfoxide,11.263771792792806,Formic Acid,2.6504453617206174,,
2020-11-25T22_28_56.039621+00_00_HC_G1,1%1%2%1,1,Acetamidinium iodide,0.7053207126304081,Lead Diiodide,0.46798118447005205,Dimethyl sulfoxide,5.6648288019521,Formic Acid,2.6504453617206174,Dimethylformamide,5.195968935902408
2020-11-25T22_28_56.039621+00_00_HC_A3,1%1%2%1,4,Acetamidinium iodide,0.7562286559226691,Lead Diiodide,0.48532318466448754,Gamma-Butyrolactone,5.197789321922998,Formic Acid,2.6504453617206174,Dimethylformamide,5.1595042565442055
2020-11-25T23_09_35.145018+00_00_HC_A1,1%1%1%1,4,"N,N-Dimethylethane-1,2-diammonium iodide",0.6577447386451195,Lead Diiodide,0.45657233582175405,Dimethylformamide,9.84101828531372,Formic Acid,2.6504453617206174,,
2020-11-25T23_09_35.145018+00_00_HC_C1,1%1%1%1,4,"N,N-Dimethylethane-1,2-diammonium iodide",0.663958250620486,Lead Diiodide,0.476944487614751,Dimethyl sulfoxide,10.693757659906202,Formic Acid,2.6504453617206174,,
2020-11-25T23_09_35.145018+00_00_HC_E1,1%1%2%1,3,"N,N-Dimethylethane-1,2-diammonium iodide",0.6614434802366231,Lead Diiodide,0.45651026331152705,Dimethyl sulfoxide,5.360437395044108,Formic Acid,2.6504453617206174,Dimethylformamide,4.9167710377939
2020-11-25T23_09_35.145018+00_00_HC_G1,1%1%2%1,4,"N,N-Dimethylethane-1,2-diammonium iodide",0.6712531265308285,Lead Diiodide,0.4778794703528925,Gamma-Butyrolactone,4.932784323835783,Formic Acid,2.6504453617206174,Dimethylformamide,4.896451190913099
2020-11-30T18_12_22.108199+00_00_HC_A1,1%1%1%1,4,Phenethylammonium iodide ,0.6882948555877155,Lead Diiodide,0.47723723728024103,Gamma-Butyrolactone,9.875754012361842,Formic Acid,2.650445361720618,,
2020-11-30T18_12_22.108199+00_00_HC_C1,1%1%1%1,1,Phenethylammonium iodide ,0.6879258504995001,Lead Diiodide,0.46015902129720654,Dimethylformamide,9.820246297781246,Formic Acid,2.650445361720618,,
2020-11-30T18_12_22.108199+00_00_HC_E1,1%1%1%1,1,Phenethylammonium iodide ,0.6851838035091666,Lead Diiodide,0.4595848459796135,Dimethyl sulfoxide,10.712883297318585,Formic Acid,2.650445361720618,,
2020-11-30T18_12_22.108199+00_00_HC_G1,1%1%2%1,1,Phenethylammonium iodide ,0.6852762177454771,Lead Diiodide,0.46583482744237803,Dimethyl sulfoxide,5.353049533919805,Formic Acid,2.650445361720618,Dimethylformamide,4.909994646441803
2020-11-30T18_12_22.108199+00_00_HC_A3,1%1%2%1,1,Phenethylammonium iodide ,0.6856329312336447,Lead Diiodide,0.4598174223210206,Gamma-Butyrolactone,4.9490030882297225,Formic Acid,2.650445361720618,Dimethylformamide,4.912550493663497
2021-02-08T21_20_17.803967+00_00_HC_A1,1%1%1%1,4,4-methoxy-phenethylammonium-iodide,0.4221391948825741,Lead Diiodide,0.33108784623356735,Gamma-Butyrolactone,10.06102109564084,Formic Acid,3.3572307915127815,,
2021-02-08T21_20_17.803967+00_00_HC_C1,1%1%1%1,4,4-methoxy-phenethylammonium-iodide,0.23796823386043625,Lead Diiodide,0.08332747807891745,Gamma-Butyrolactone,8.273269474871547,Formic Acid,8.360465234957651,,
2021-02-08T21_20_17.803967+00_00_HC_E1,1%1%1%1,4,4-methoxy-phenethylammonium-iodide,0.5867241064390808,Lead Diiodide,0.29899564680936225,Gamma-Butyrolactone,5.844683361593932,Formic Acid,11.233675705305926,,
2021-02-08T21_20_17.803967+00_00_HC_G1,1%1%1%1,4,4-methoxy-phenethylammonium-iodide,1.2051804559632295,Lead Diiodide,0.933065748476418,Gamma-Butyrolactone,8.093748815547691,Formic Acid,2.4737490042725754,,
2021-02-08T21_20_17.803967+00_00_HC_A3,1%1%1%1,4,4-methoxy-phenethylammonium-iodide,0.596901228840424,Lead Diiodide,0.46653287423820855,Gamma-Butyrolactone,4.580445205388667,Formic Acid,13.428923166051124,,
2021-02-08T21_20_17.803967+00_00_HC_C3,1%1%1%1,3,4-methoxy-phenethylammonium-iodide,0.9430984696853815,Lead Diiodide,0.3762361889017814,Gamma-Butyrolactone,5.6006129558767075,Formic Acid,9.894996017090302,,
2021-02-08T21_20_17.803967+00_00_HC_E3,1%1%1%1,3,4-methoxy-phenethylammonium-iodide,0.5539454206728799,Lead Diiodide,0.3837609126798166,Gamma-Butyrolactone,4.587129649990929,Formic Acid,13.782315880947207,,
2021-02-08T21_20_17.803967+00_00_HC_G3,1%1%1%1,4,4-methoxy-phenethylammonium-iodide,0.28381226318339203,Lead Diiodide,0.1881180944508907,Gamma-Butyrolactone,9.566775238148033,Formic Acid,5.300890723441234,,
2021-02-08T21_20_17.803967+00_00_HC_A5,1%1%1%1,4,4-methoxy-phenethylammonium-iodide,0.32229339530312134,Lead Diiodide,0.2483158846751754,Gamma-Butyrolactone,5.602817241175472,Formic Acid,13.075530451155045,,
2021-02-08T21_20_17.803967+00_00_HC_C5,1%1%1%1,4,4-methoxy-phenethylammonium-iodide,0.7302379199334934,Lead Diiodide,0.06772251400232067,Gamma-Butyrolactone,8.38914141679057,Formic Acid,5.830979795785358,,
2021-02-08T21_20_17.803967+00_00_HC_E5,1%1%1%1,4,4-methoxy-phenethylammonium-iodide,0.5495982834002953,Lead Diiodide,0.323563122455532,Gamma-Butyrolactone,8.038322016422262,Formic Acid,6.8911579404736045,,
2021-02-08T21_20_17.803967+00_00_HC_G5,1%1%1%1,4,4-methoxy-phenethylammonium-iodide,1.3931060310566854,Lead Diiodide,0.5417801120185654,Gamma-Butyrolactone,8.3860936674824,Formic Acid,1.7669635744804115,,
2021-02-08T21_20_17.803967+00_00_HC_A7,1%1%1%1,3,4-methoxy-phenethylammonium-iodide,0.6677254034966974,Lead Diiodide,0.3837609126798167,Gamma-Butyrolactone,11.001708973955743,Formic Acid,0.1766963574480407,,
2021-02-08T21_20_17.803967+00_00_HC_C7,1%1%1%1,4,4-methoxy-phenethylammonium-iodide,0.8438937976079128,Lead Diiodide,0.424212615674492,Gamma-Butyrolactone,10.204191597739683,Formic Acid,0.8894111952082604,,
2021-02-08T21_20_17.803967+00_00_HC_E7,1%1%1%1,4,4-methoxy-phenethylammonium-iodide,1.4176475704746734,Lead Diiodide,0.015049447556070667,Gamma-Butyrolactone,8.061478266098751,Formic Acid,3.3572307915127815,,
2021-02-08T21_20_17.803967+00_00_HC_G7,1%1%1%1,4,4-methoxy-phenethylammonium-iodide,0.7822706189718968,Lead Diiodide,0.158019199338748,Gamma-Butyrolactone,8.701017291196527,Formic Acid,4.77080165109711,,
2021-02-08T21_20_17.803967+00_00_HC_A9,1%1%1%1,3,4-methoxy-phenethylammonium-iodide,0.7079974879270281,Lead Diiodide,0.5869284546867788,Gamma-Butyrolactone,9.929983118595436,Formic Acid,1.7669635744804115,,
2021-02-08T21_20_17.803967+00_00_HC_C9,1%1%1%1,4,4-methoxy-phenethylammonium-iodide,1.4239131988330889,Lead Diiodide,0.1805933706728547,Gamma-Butyrolactone,8.492894363922245,Formic Acid,2.1203562893764936,,
2021-02-08T21_20_17.803967+00_00_HC_E9,1%1%1%1,4,4-methoxy-phenethylammonium-iodide,0.7615606522681946,Lead Diiodide,0.22574171334106866,Gamma-Butyrolactone,6.428074636269176,Formic Acid,9.364906944746178,,
2021-02-08T21_20_17.803967+00_00_HC_G9,1%1%1%1,4,4-methoxy-phenethylammonium-iodide,1.2003177541323475,Lead Diiodide,0.35366201756767474,Gamma-Butyrolactone,9.709916336951647,Formic Acid,0.35339271489608204,,
2021-02-08T21_20_17.803967+00_00_HC_A11,1%1%1%1,4,4-methoxy-phenethylammonium-iodide,1.2568251292185653,Lead Diiodide,0.46653287423820855,Gamma-Butyrolactone,7.387514286591568,Formic Acid,4.5941052936490685,,
2021-02-08T21_20_17.803967+00_00_HC_C11,1%1%1%1,4,4-methoxy-phenethylammonium-iodide,0.5628947727685087,Lead Diiodide,0.4289092553480307,Gamma-Butyrolactone,4.869353991731566,Formic Acid,13.075530451155045,,
2021-02-08T21_20_17.803967+00_00_HC_E11,1%1%1%1,4,4-methoxy-phenethylammonium-iodide,0.8874505411177159,Lead Diiodide,0.2765709732986603,Gamma-Butyrolactone,7.495762914989005,Formic Acid,6.49446876712999,,
2021-02-08T21_20_17.803967+00_00_HC_G11,1%1%1%1,4,4-methoxy-phenethylammonium-iodide,1.3602474239618434,Lead Diiodide,0.16554392311678331,Gamma-Butyrolactone,8.394909665813055,Formic Acid,2.6504453617206165,,
2021-03-12T18_02_56.329616+00_00_HC_A1,1%1%1%1,1,2-Thiophenemethylammonium iodide,1.3882794389303095,Lead Diiodide,0.746956176077451,Dimethylformamide,9.803303185829783,Formic Acid,0.26504453617206153,,
2021-03-12T18_02_56.329616+00_00_HC_C1,1%1%1%1,1,2-Thiophenemethylammonium iodide,2.4297804000888323,Lead Diiodide,0.0373478088038725,Dimethylformamide,7.760928703563881,Formic Acid,2.385400825548555,,
2021-03-12T18_02_56.329616+00_00_HC_E1,1%1%1%1,1,2-Thiophenemethylammonium iodide,0.9332972956794335,Lead Diiodide,0.28010856602904405,Dimethylformamide,7.8311067540598405,Formic Acid,6.758635672387574,,
2021-03-12T18_02_56.329616+00_00_HC_G1,1%1%1%1,1,2-Thiophenemethylammonium iodide,1.8106002623413138,Lead Diiodide,0.5574299821473513,Dimethylformamide,7.243842950767883,Formic Acid,4.483340412860744,,
2021-03-12T18_02_56.329616+00_00_HC_A3,1%1%1%1,1,2-Thiophenemethylammonium iodide,0.262185437963645,Lead Diiodide,0.4575106578474385,Dimethylformamide,11.980365866976264,Formic Acid,0.13252226808603051,,
2021-03-12T18_02_56.329616+00_00_HC_C3,1%1%1%1,1,2-Thiophenemethylammonium iodide,1.4619379226507467,Lead Diiodide,0.02815161467628543,Dimethylformamide,7.2625785775057095,Formic Acid,6.659410456584466,,
2021-03-12T18_02_56.329616+00_00_HC_E3,1%1%1%1,3,2-Thiophenemethylammonium iodide,0.6059790390362966,Lead Diiodide,1.0083908377045585,Dimethylformamide,7.272557441253405,Formic Acid,7.553769280903758,,
2021-03-12T18_02_56.329616+00_00_HC_G3,1%1%1%1,1,2-Thiophenemethylammonium iodide,1.3917621796030974,Lead Diiodide,1.363195021341348,Dimethylformamide,8.75008062637426,Formic Acid,1.1927004127742777,,
2021-03-12T18_02_56.329616+00_00_HC_A5,1%1%1%1,1,2-Thiophenemethylammonium iodide,1.5280980419630306,Lead Diiodide,0.40878198690805767,Dimethylformamide,6.626578234730836,Formic Acid,6.988736525929984,,
2021-03-12T18_02_56.329616+00_00_HC_C5,1%1%1%1,3,2-Thiophenemethylammonium iodide,0.6064218411398535,Lead Diiodide,0.4575106578474385,Dimethylformamide,4.640355785654038,Formic Acid,14.04736041711927,,
2021-03-12T18_02_56.329616+00_00_HC_E5,1%1%1%1,1,2-Thiophenemethylammonium iodide,2.239827948632569,Lead Diiodide,0.3716199880982344,Dimethylformamide,7.688556202777064,Formic Acid,2.50539611306924,,
2021-03-12T18_02_56.329616+00_00_HC_G5,1%1%1%1,1,2-Thiophenemethylammonium iodide,0.324183086964598,Lead Diiodide,0.5724161650844785,Dimethylformamide,9.107450871392114,Formic Acid,5.59390478353095,,
2021-03-12T18_02_56.329616+00_00_HC_A7,1%1%1%1,1,2-Thiophenemethylammonium iodide,1.9598692590567142,Lead Diiodide,0.32679332703388453,Dimethylformamide,9.279092467110084,Formic Acid,0.26504453617206153,,
2021-03-12T18_02_56.329616+00_00_HC_C7,1%1%1%1,3,2-Thiophenemethylammonium iodide,0.6288141842403256,Lead Diiodide,0.6442497018668016,Dimethylformamide,8.233011448795718,Formic Acid,6.22854660004345,,
2021-03-12T18_02_56.329616+00_00_HC_E7,1%1%1%1,1,2-Thiophenemethylammonium iodide,1.4602125533450871,Lead Diiodide,0.009336952200968,Dimethylformamide,9.23686619934348,Formic Acid,2.6504453617206174,,
2021-03-12T18_02_56.329616+00_00_HC_G7,1%1%1%1,1,2-Thiophenemethylammonium iodide,1.3726873915651236,Lead Diiodide,1.0083908377045585,Dimethylformamide,7.897217240850425,Formic Acid,3.7106235064088633,,
2021-03-12T18_02_56.329616+00_00_HC_A9,1%1%1%1,1,2-Thiophenemethylammonium iodide,1.028948852362569,Lead Diiodide,0.7189453194745467,Dimethylformamide,8.73640102183975,Formic Acid,3.7106235064088637,,
2021-03-12T18_02_56.329616+00_00_HC_C9,1%1%1%1,1,2-Thiophenemethylammonium iodide,1.6226955437820132,Lead Diiodide,0.6474871375545745,Dimethylformamide,6.856631487520949,Formic Acid,5.727092992662639,,
2021-03-12T18_02_56.329616+00_00_HC_E9,1%1%1%1,1,2-Thiophenemethylammonium iodide,1.392977561492677,Lead Diiodide,0.6005677797607643,Dimethylformamide,7.600318703663354,Formic Acid,5.061151947004193,,
2021-03-12T18_02_56.329616+00_00_HC_G9,1%1%1%1,1,2-Thiophenemethylammonium iodide,1.8282415455369552,Lead Diiodide,0.5911839082020025,Dimethylformamide,8.653106962775489,Formic Acid,1.4650703004485817,,
2021-03-12T18_02_56.329616+00_00_HC_A11,1%1%1%1,4,2-Thiophenemethylammonium iodide,0.5091115069254685,Lead Diiodide,0.1027064742106495,Dimethylformamide,5.91646496866849,Formic Acid,12.4570932000869,,
2021-03-12T18_02_56.329616+00_00_HC_C11,1%1%1%1,1,2-Thiophenemethylammonium iodide,2.8774093217606724,Lead Diiodide,0.08403256980871301,Dimethylformamide,8.084953010664751,Formic Acid,0.13252226808603051,,
2021-03-12T18_02_56.329616+00_00_HC_E11,1%1%1%1,4,2-Thiophenemethylammonium iodide,1.0394544433938135,Lead Diiodide,0.18673904401936253,Dimethylformamide,4.132701738628219,Formic Acid,14.179882685205301,,
2021-03-12T18_02_56.329616+00_00_HC_G11,1%1%1%1,1,2-Thiophenemethylammonium iodide,0.24764418041586256,Lead Diiodide,0.40148894464162954,Dimethylformamide,12.058175043218641,Formic Acid,0.13252226808603051,,
2021-03-15T16_04_45.792121+00_00_HC_A1,1%1%1%1,4,4-Methoxy-Phenylammonium iodide,1.5227583291628808,Lead Diiodide,0.3947883909821064,Gamma-Butyrolactone,4.9449408090935405,Formic Acid,9.92597067736008,,
2021-03-15T16_04_45.792121+00_00_HC_C1,1%1%1%1,4,4-Methoxy-Phenylammonium iodide,1.1171078085256008,Lead Diiodide,1.0290311252637443,Gamma-Butyrolactone,9.583365999150518,Formic Acid,0.7421247012817728,,
2021-03-15T16_04_45.792121+00_00_HC_E1,1%1%1%1,1,4-Methoxy-Phenylammonium iodide,1.5880472582849472,Lead Diiodide,0.7165105612947553,Gamma-Butyrolactone,8.446741908168626,Formic Acid,1.9083206604388447,,
2021-03-15T16_04_45.792121+00_00_HC_G1,1%1%1%1,3,4-Methoxy-Phenylammonium iodide,1.094613042302882,Lead Diiodide,1.0561229755049584,Gamma-Butyrolactone,7.663849631364616,Formic Acid,4.683517908261331,,
2021-03-15T16_04_45.792121+00_00_HC_A3,1%1%1%1,1,4-Methoxy-Phenylammonium iodide,2.031624274495324,Lead Diiodide,0.2896532056297944,Gamma-Butyrolactone,5.858704568605406,Formic Acid,6.361068868129481,,
2021-03-15T16_04_45.792121+00_00_HC_C3,1%1%1%1,4,4-Methoxy-Phenylammonium iodide,1.4666110372906875,Lead Diiodide,0.9680515030258928,Gamma-Butyrolactone,7.02073813267227,Formic Acid,4.77080165109711,,
2021-03-15T16_04_45.792121+00_00_HC_E3,1%1%1%1,3,4-Methoxy-Phenylammonium iodide,0.4380554648946896,Lead Diiodide,0.350632827867646,Gamma-Butyrolactone,9.987028140017527,Formic Acid,3.816641320877688,,
2021-03-15T16_04_45.792121+00_00_HC_G3,1%1%1%1,4,4-Methoxy-Phenylammonium iodide,1.0481368146611456,Lead Diiodide,0.487836977902812,Gamma-Butyrolactone,6.282551604091409,Formic Acid,8.79947860091245,,
2021-03-15T16_04_45.792121+00_00_HC_A5,1%1%1%1,4,4-Methoxy-Phenylammonium iodide,1.2951444598700932,Lead Diiodide,0.1753164139338228,Gamma-Butyrolactone,4.362002943273254,Formic Acid,12.404084292852486,,
2021-03-15T16_04_45.792121+00_00_HC_C5,1%1%1%1,1,4-Methoxy-Phenylammonium iodide,2.025966484343142,Lead Diiodide,0.9717868085713388,Gamma-Butyrolactone,7.031523948975229,Formic Acid,2.6398858184468303,,
2021-03-15T16_04_45.792121+00_00_HC_E5,1%1%1%1,4,4-Methoxy-Phenylammonium iodide,1.7567299344333027,Lead Diiodide,0.922316786347504,Gamma-Butyrolactone,6.790438835521802,Formic Acid,4.240712578752988,,
2021-03-15T16_04_45.792121+00_00_HC_G5,1%1%1%1,1,4-Methoxy-Phenylammonium iodide,1.1586350714652307,Lead Diiodide,0.0762245277973144,Gamma-Butyrolactone,8.5610786743985,Formic Acid,4.55876602215946,,
2021-03-15T16_04_45.792121+00_00_HC_A7,1%1%1%1,1,4-Methoxy-Phenylammonium iodide,2.411798099385723,Lead Diiodide,0.49545943068254317,Gamma-Butyrolactone,7.351003815038396,Formic Acid,1.4842494025635455,,
2021-03-15T16_04_45.792121+00_00_HC_C7,1%1%1%1,4,4-Methoxy-Phenylammonium iodide,1.5123898469736703,Lead Diiodide,1.0137862197042813,Gamma-Butyrolactone,9.12944490253508,Formic Acid,0.2120356289376492,,
2021-03-15T16_04_45.792121+00_00_HC_E7,1%1%1%1,4,4-Methoxy-Phenylammonium iodide,2.159338995155222,Lead Diiodide,0.4421022612244232,Gamma-Butyrolactone,8.38891056531102,Formic Acid,0.4240712578752984,,
2021-03-15T16_04_45.792121+00_00_HC_G7,1%1%1%1,4,4-Methoxy-Phenylammonium iodide,1.3024977473045214,Lead Diiodide,0.39030631703444096,Gamma-Butyrolactone,4.271412131101908,Formic Acid,12.134569125949815,,
2021-03-15T16_04_45.792121+00_00_HC_A9,1%1%1%1,1,4-Methoxy-Phenylammonium iodide,1.6958586308935457,Lead Diiodide,0.558673747912043,Gamma-Butyrolactone,8.345587885670865,Formic Acid,2.022428187658303,,
2021-03-15T16_04_45.792121+00_00_HC_C9,1%1%1%1,4,4-Methoxy-Phenylammonium iodide,1.1081967972577131,Lead Diiodide,0.2744083000703316,Gamma-Butyrolactone,5.286783562964793,Formic Acid,11.025852704757765,,
2021-03-15T16_04_45.792121+00_00_HC_E9,1%1%1%1,1,4-Methoxy-Phenylammonium iodide,0.841853597413988,Lead Diiodide,0.22959195119672976,Gamma-Butyrolactone,9.509434705962262,Formic Acid,3.512638431195999,,
2021-03-15T16_04_45.792121+00_00_HC_G9,1%1%1%1,4,4-Methoxy-Phenylammonium iodide,2.074432747089011,Lead Diiodide,0.0838469805770456,Gamma-Butyrolactone,6.968871895516154,Formic Acid,4.3467303932218115,,
2021-03-15T16_04_45.792121+00_00_HC_A11,1%1%1%1,1,4-Methoxy-Phenylammonium iodide,1.5950364550717484,Lead Diiodide,0.350632827867646,Gamma-Butyrolactone,9.414545956127249,Formic Acid,0.636106886812948,,
2021-03-15T16_04_45.792121+00_00_HC_C11,1%1%1%1,1,4-Methoxy-Phenylammonium iodide,1.378920887952238,Lead Diiodide,0.022867358339194,Gamma-Butyrolactone,4.3038979298360935,Formic Acid,12.510102107321313,,
2021-03-15T16_04_45.792121+00_00_HC_E11,1%1%1%1,2,4-Methoxy-Phenylammonium iodide,0.2184452993817776,Lead Diiodide,0.2058062250527488,Gamma-Butyrolactone,7.774984768803862,Formic Acid,9.435585487725398,,
2021-03-15T16_04_45.792121+00_00_HC_G11,1%1%1%1,1,4-Methoxy-Phenylammonium iodide,0.5674593129898264,Lead Diiodide,0.0076224527797312,Gamma-Butyrolactone,8.365082199007908,Formic Acid,7.315229198348902,,
2021-03-16T15_21_33.108346+00_00_HC_A1,1%1%1%1,1,4-Methoxy-Phenylammonium iodide,0.4422975524636144,Lead Diiodide,0.0419870858234932,Gamma-Butyrolactone,10.64398251817607,Formic Acid,3.074516619595916,,
2021-03-16T15_21_33.108346+00_00_HC_C1,1%1%1%1,3,4-Methoxy-Phenylammonium iodide,1.1948554061303192,Lead Diiodide,0.8757306471757168,Gamma-Butyrolactone,9.589246551667713,Formic Acid,0.7421247012817728,,
2021-03-16T15_21_33.108346+00_00_HC_E1,1%1%1%1,3,4-Methoxy-Phenylammonium iodide,1.0055874431704797,Lead Diiodide,0.563826581058338,Gamma-Butyrolactone,8.36857539989029,Formic Acid,4.55876602215946,,
2021-03-16T15_21_33.108346+00_00_HC_G1,1%1%1%1,4,4-Methoxy-Phenylammonium iodide,0.8398768018540077,Lead Diiodide,0.37637825937394354,Gamma-Butyrolactone,5.133741093319858,Formic Acid,12.14347476485542,,
2021-03-16T15_21_33.108346+00_00_HC_A3,1%1%1%1,3,4-Methoxy-Phenylammonium iodide,1.566134784932792,Lead Diiodide,0.9836974392932708,Gamma-Butyrolactone,7.550508560363605,Formic Acid,3.286552248533565,,
2021-03-16T15_21_33.108346+00_00_HC_C3,1%1%1%1,1,4-Methoxy-Phenylammonium iodide,1.3473532886360684,Lead Diiodide,0.2579206700586012,Gamma-Butyrolactone,7.255571490676705,Formic Acid,6.149033239191832,,
2021-03-16T15_21_33.108346+00_00_HC_E3,1%1%1%1,1,4-Methoxy-Phenylammonium iodide,0.7562873194905704,Lead Diiodide,0.4516683070513474,Gamma-Butyrolactone,10.809446927877483,Formic Acid,0.7451051217688482,,
2021-03-16T15_21_33.108346+00_00_HC_G3,1%1%1%1,2,4-Methoxy-Phenylammonium iodide,0.6036775868562172,Lead Diiodide,0.4378653235878584,Gamma-Butyrolactone,4.653001181775457,Formic Acid,13.888333695416033,,
2021-03-16T15_21_33.108346+00_00_HC_A5,1%1%1%1,4,4-Methoxy-Phenylammonium iodide,1.4061448408697208,Lead Diiodide,0.38235251745924426,Gamma-Butyrolactone,8.281975157266128,Formic Acid,3.590244713087689,,
2021-03-16T15_21_33.108346+00_00_HC_C5,1%1%1%1,4,4-Methoxy-Phenylammonium iodide,0.9965288574804528,Lead Diiodide,0.3465069689474402,Gamma-Butyrolactone,4.822104616448281,Formic Acid,12.249070197593289,,
2021-03-16T15_21_33.108346+00_00_HC_E5,1%1%1%1,1,4-Methoxy-Phenylammonium iodide,1.3586151733311824,Lead Diiodide,0.2939096007644528,Gamma-Butyrolactone,10.113922574863652,Formic Acid,0.2120356289376492,,
2021-03-16T15_21_33.108346+00_00_HC_G5,1%1%1%1,3,4-Methoxy-Phenylammonium iodide,0.7290600435352411,Lead Diiodide,0.34053271086213943,Gamma-Butyrolactone,8.690202810652504,Formic Acid,5.385367069631534,,
2021-03-16T15_21_33.108346+00_00_HC_A7,1%1%1%1,3,4-Methoxy-Phenylammonium iodide,1.1400542414120123,Lead Diiodide,0.15533071021781797,Gamma-Butyrolactone,4.173414932560767,Formic Acid,13.410619957709896,,
2021-03-16T15_21_33.108346+00_00_HC_C7,1%1%1%1,3,4-Methoxy-Phenylammonium iodide,1.0380142756567228,Lead Diiodide,0.34789299682323,Gamma-Butyrolactone,7.84251422825911,Formic Acid,5.936997610254182,,
2021-03-16T15_21_33.108346+00_00_HC_E7,1%1%1%1,1,4-Methoxy-Phenylammonium iodide,0.3177125042714552,Lead Diiodide,0.0299907755882092,Gamma-Butyrolactone,9.376296870042834,Formic Acid,6.149033239191832,,
2021-03-16T15_21_33.108346+00_00_HC_G7,1%1%1%1,4,4-Methoxy-Phenylammonium iodide,1.8293342207031316,Lead Diiodide,0.5998155117641896,Gamma-Butyrolactone,7.8551993372147075,Formic Acid,2.4384097327829677,,
2021-03-16T15_21_33.108346+00_00_HC_A9,1%1%1%1,4,4-Methoxy-Phenylammonium iodide,1.7619087569908984,Lead Diiodide,0.1979391188821824,Gamma-Butyrolactone,5.92500886897963,Formic Acid,7.421247012817728,,
2021-03-16T15_21_33.108346+00_00_HC_C9,1%1%1%1,4,4-Methoxy-Phenylammonium iodide,1.407112071663001,Lead Diiodide,0.17325348447371994,Gamma-Butyrolactone,4.492771576890008,Formic Acid,11.721093033903925,,
2021-03-16T15_21_33.108346+00_00_HC_E9,1%1%1%1,1,4-Methoxy-Phenylammonium iodide,0.5839155313470602,Lead Diiodide,0.03584554851180399,Gamma-Butyrolactone,5.885492826102838,Formic Acid,12.249070197593293,,
2021-03-16T15_21_33.108346+00_00_HC_G9,1%1%1%1,4,4-Methoxy-Phenylammonium iodide,1.9327423379911117,Lead Diiodide,0.2748158719238319,Gamma-Butyrolactone,7.2600611697401956,Formic Acid,3.9070310113013087,,
2021-03-16T15_21_33.108346+00_00_HC_A11,1%1%1%1,3,4-Methoxy-Phenylammonium iodide,1.711859875169726,Lead Diiodide,1.289603350293008,Gamma-Butyrolactone,8.545087634590116,Formic Acid,0.1060178144688244,,
2021-03-16T15_21_33.108346+00_00_HC_C11,1%1%1%1,2,4-Methoxy-Phenylammonium iodide,0.405477660516816,Lead Diiodide,0.2039372739998244,Gamma-Butyrolactone,5.558501589546396,Formic Acid,13.252226808603087,,
2021-03-16T15_21_33.108346+00_00_HC_E11,1%1%1%1,4,4-Methoxy-Phenylammonium iodide,1.6980012859885107,Lead Diiodide,0.9657029739403452,Gamma-Butyrolactone,8.886004714114849,Formic Acid,0.1060178144688244,,
2021-03-16T15_21_33.108346+00_00_HC_G11,1%1%1%1,4,4-Methoxy-Phenylammonium iodide,2.301728684337437,Lead Diiodide,0.3119040661173784,Gamma-Butyrolactone,7.680664482119765,Formic Acid,1.59026721703237,,
2021-04-13T16_48_39.165116+00_00_HC_A1,1%1%1%1,4,4-Methoxy-Phenylammonium iodide,1.4155404570131662,Lead Diiodide,0.31083408134520163,Gamma-Butyrolactone,5.224406587075095,Formic Acid,9.925970677360079,,
2021-04-13T16_48_39.165116+00_00_HC_C1,1%1%1%1,3,4-Methoxy-Phenylammonium iodide,0.8924871393545456,Lead Diiodide,0.8102009881832428,Gamma-Butyrolactone,10.21065885106376,Formic Acid,0.7421247012817724,,
2021-04-13T16_48_39.165116+00_00_HC_E1,1%1%1%1,1,4-Methoxy-Phenylammonium iodide,1.4160636882510054,Lead Diiodide,0.5641399473275913,Gamma-Butyrolactone,8.912257254766695,Formic Acid,1.908320660438844,,
2021-04-13T16_48_39.165116+00_00_HC_G1,1%1%1%1,3,4-Methoxy-Phenylammonium iodide,0.865076852423127,Lead Diiodide,0.8315315809109587,Gamma-Butyrolactone,8.3058167555256,Formic Acid,4.68351790826133,,
2021-04-13T16_48_39.165116+00_00_HC_A3,1%1%1%1,4,4-Methoxy-Phenylammonium iodide,1.9353748639270356,Lead Diiodide,0.2280565744515792,Gamma-Butyrolactone,6.096174771451102,Formic Acid,6.36106886812948,,
2021-04-13T16_48_39.165116+00_00_HC_C3,1%1%1%1,4,4-Methoxy-Phenylammonium iodide,1.2473069065729188,Lead Diiodide,0.762189077772384,Gamma-Butyrolactone,7.625600741728096,Formic Acid,4.770801651097109,,
2021-04-13T16_48_39.165116+00_00_HC_E3,1%1%1%1,3,4-Methoxy-Phenylammonium iodide,0.360413981893394,Lead Diiodide,0.276068484862438,Gamma-Butyrolactone,10.20280843432284,Formic Acid,3.816641320877688,,
2021-04-13T16_48_39.165116+00_00_HC_G3,1%1%1%1,4,4-Methoxy-Phenylammonium iodide,0.9316779070321932,Lead Diiodide,0.3840952832868704,Gamma-Butyrolactone,6.5983248147699385,Formic Acid,8.799478600912446,,
2021-04-13T16_48_39.165116+00_00_HC_A5,1%1%1%1,4,4-Methoxy-Phenylammonium iodide,1.235629055261904,Lead Diiodide,0.1380342424312188,Gamma-Butyrolactone,4.508057021385007,Formic Acid,12.404084292852485,,
2021-04-13T16_48_39.165116+00_00_HC_C5,1%1%1%1,4,4-Methoxy-Phenylammonium iodide,1.7951680859797043,Lead Diiodide,0.7651300463881886,Gamma-Butyrolactone,7.658357030436557,Formic Acid,2.6398858184468295,,
2021-04-13T16_48_39.165116+00_00_HC_E5,1%1%1%1,4,4-Methoxy-Phenylammonium iodide,1.5408749070700427,Lead Diiodide,0.72618014496424,Gamma-Butyrolactone,7.379471465841014,Formic Acid,4.240712578752985,,
2021-04-13T16_48_39.165116+00_00_HC_G5,1%1%1%1,1,4-Methoxy-Phenylammonium iodide,1.1213062707276151,Lead Diiodide,0.0600148880135732,Gamma-Butyrolactone,8.645700572137947,Formic Acid,4.5587660221594595,,
2021-04-13T16_48_39.165116+00_00_HC_A7,1%1%1%1,1,4-Methoxy-Phenylammonium iodide,2.2676100722646693,Lead Diiodide,0.390096772088228,Gamma-Butyrolactone,7.719491727342864,Formic Acid,1.484249402563545,,
2021-04-13T16_48_39.165116+00_00_HC_C7,1%1%1%1,4,4-Methoxy-Phenylammonium iodide,1.2831770070759176,Lead Diiodide,0.798198010580528,Gamma-Butyrolactone,9.762049931204922,Formic Acid,0.2120356289376492,,
2021-04-13T16_48_39.165116+00_00_HC_E7,1%1%1%1,4,4-Methoxy-Phenylammonium iodide,2.030539043307394,Lead Diiodide,0.3480863504787264,Gamma-Butyrolactone,8.717973097175486,Formic Acid,0.4240712578752984,,
2021-04-13T16_48_39.165116+00_00_HC_G7,1%1%1%1,4,4-Methoxy-Phenylammonium iodide,1.2004004699705193,Lead Diiodide,0.3073051494670932,Gamma-Butyrolactone,4.540506786964903,Formic Acid,12.13456912594981,,
2021-04-13T16_48_39.165116+00_00_HC_A9,1%1%1%1,1,4-Methoxy-Phenylammonium iodide,1.5529598098410795,Lead Diiodide,0.4398681551195651,Gamma-Butyrolactone,8.724786791034864,Formic Acid,2.022428187658302,,
2021-04-13T16_48_39.165116+00_00_HC_C9,1%1%1%1,4,4-Methoxy-Phenylammonium iodide,1.0327151499442235,Lead Diiodide,0.2160535968488644,Gamma-Butyrolactone,5.482798582085423,Formic Acid,11.025852704757764,,
2021-04-13T16_48_39.165116+00_00_HC_E9,1%1%1%1,1,4-Methoxy-Phenylammonium iodide,0.7803410128257796,Lead Diiodide,0.18076773498064297,Gamma-Butyrolactone,9.670409577704241,Formic Acid,3.512638431195998,,
2021-04-13T16_48_39.165116+00_00_HC_G9,1%1%1%1,1,4-Methoxy-Phenylammonium iodide,2.0179876346265946,Lead Diiodide,0.0660163768149308,Gamma-Butyrolactone,7.090325240378331,Formic Acid,4.3467303932218115,,
2021-04-13T16_48_39.165116+00_00_HC_A11,1%1%1%1,1,4-Methoxy-Phenylammonium iodide,1.495145218671594,Lead Diiodide,0.276068484862438,Gamma-Butyrolactone,9.671357991232513,Formic Acid,0.6361068868129476,,
2021-04-13T16_48_39.165116+00_00_HC_C11,1%1%1%1,4,4-Methoxy-Phenylammonium iodide,1.347888865400142,Lead Diiodide,0.018004466404072,Gamma-Butyrolactone,4.3658601046667025,Formic Acid,12.51010210732131,,
2021-04-13T16_48_39.165116+00_00_HC_E11,1%1%1%1,3,4-Methoxy-Phenylammonium iodide,0.173616863411648,Lead Diiodide,0.1620401976366484,Gamma-Butyrolactone,7.900266858580921,Formic Acid,9.435585487725394,,
2021-04-13T16_48_39.165116+00_00_HC_G11,1%1%1%1,1,4-Methoxy-Phenylammonium iodide,0.555041851750704,Lead Diiodide,0.0060014888013572,Gamma-Butyrolactone,8.389560003739252,Formic Acid,7.3152291983489,,
2021-05-07T15_59_56.954948+00_00_HC_A1,1%1%1%1,4,4-Methoxy-Phenylammonium iodide,1.4808394805013303,Lead Diiodide,0.29819063360203546,Gamma-Butyrolactone,5.116295877864862,Formic Acid,9.925970677360079,,
2021-05-07T15_59_56.954948+00_00_HC_C1,1%1%1%1,3,4-Methoxy-Phenylammonium iodide,0.8628780179054228,Lead Diiodide,0.7772453553542288,Gamma-Butyrolactone,10.297348990295813,Formic Acid,0.7421247012817724,,
2021-05-07T15_59_56.954948+00_00_HC_E1,1%1%1%1,4,4-Methoxy-Phenylammonium iodide,1.452210507122324,Lead Diiodide,0.5411930622466481,Gamma-Butyrolactone,8.867939156569266,Formic Acid,1.908320660438844,,
2021-05-07T15_59_56.954948+00_00_HC_G1,1%1%1%1,3,4-Methoxy-Phenylammonium iodide,0.8310516814096048,Lead Diiodide,0.7977083075924704,Gamma-Butyrolactone,8.401495487149884,Formic Acid,4.68351790826133,,
2021-05-07T15_59_56.954948+00_00_HC_A3,1%1%1%1,4,4-Methoxy-Phenylammonium iodide,2.0473466107495946,Lead Diiodide,0.2187801740997088,Gamma-Butyrolactone,5.898714591316037,Formic Acid,6.36106886812948,,
2021-05-07T15_59_56.954948+00_00_HC_C3,1%1%1%1,3,4-Methoxy-Phenylammonium iodide,1.2485766412060535,Lead Diiodide,0.7311863713332372,Gamma-Butyrolactone,7.65344440338549,Formic Acid,4.770801651097109,,
2021-05-07T15_59_56.954948+00_00_HC_E3,1%1%1%1,3,4-Methoxy-Phenylammonium iodide,0.3543472051650248,Lead Diiodide,0.2648391581207,Gamma-Butyrolactone,10.224929676535707,Formic Acid,3.816641320877688,,
2021-05-07T15_59_56.954948+00_00_HC_G3,1%1%1%1,4,4-Methoxy-Phenylammonium iodide,0.953970430852328,Lead Diiodide,0.3684718721679304,Gamma-Butyrolactone,6.572425656017785,Formic Acid,8.799478600912446,,
2021-05-07T15_59_56.954948+00_00_HC_A5,1%1%1%1,4,4-Methoxy-Phenylammonium iodide,1.3079887792581195,Lead Diiodide,0.13241957906035,Gamma-Butyrolactone,4.380081915262559,Formic Acid,12.404084292852485,,
2021-05-07T15_59_56.954948+00_00_HC_C5,1%1%1%1,4,4-Methoxy-Phenylammonium iodide,1.8352348830582266,Lead Diiodide,0.7340077134819335,Gamma-Butyrolactone,7.614769809056431,Formic Acid,2.6398858184468295,,
2021-05-07T15_59_56.954948+00_00_HC_E5,1%1%1%1,4,4-Methoxy-Phenylammonium iodide,1.5672648762829149,Lead Diiodide,0.6966421333174936,Gamma-Butyrolactone,7.359563733060018,Formic Acid,4.240712578752985,,
2021-05-07T15_59_56.954948+00_00_HC_G5,1%1%1%1,1,4-Methoxy-Phenylammonium iodide,1.1944899741533637,Lead Diiodide,0.0575737300262388,Gamma-Butyrolactone,8.513116102434548,Formic Acid,4.5587660221594595,,
2021-05-07T15_59_56.954948+00_00_HC_A7,1%1%1%1,4,4-Methoxy-Phenylammonium iodide,2.3846421128984554,Lead Diiodide,0.3742292451705544,Gamma-Butyrolactone,7.519116972012777,Formic Acid,1.484249402563545,,
2021-05-07T15_59_56.954948+00_00_HC_C7,1%1%1%1,4,4-Methoxy-Phenylammonium iodide,1.2828596173458555,Lead Diiodide,0.7657306093489809,Gamma-Butyrolactone,9.794246552211927,Formic Acid,0.2120356289376492,,
2021-05-07T15_59_56.954948+00_00_HC_E7,1%1%1%1,4,4-Methoxy-Phenylammonium iodide,2.135477182236589,Lead Diiodide,0.3339276341521872,Gamma-Butyrolactone,8.538237480434582,Formic Acid,0.4240712578752984,,
2021-05-07T15_59_56.954948+00_00_HC_G7,1%1%1%1,4,4-Methoxy-Phenylammonium iodide,1.2507378195337282,Lead Diiodide,0.29480524411026066,Gamma-Butyrolactone,4.459847795787371,Formic Acid,12.13456912594981,,
2021-05-07T15_59_56.954948+00_00_HC_A9,1%1%1%1,1,4-Methoxy-Phenylammonium iodide,1.6132060792295615,Lead Diiodide,0.4219761337264515,Gamma-Butyrolactone,8.631104266613738,Formic Acid,2.022428187658302,,
2021-05-07T15_59_56.954948+00_00_HC_C9,1%1%1%1,4,4-Methoxy-Phenylammonium iodide,1.0815893809690516,Lead Diiodide,0.2072654280944608,Gamma-Butyrolactone,5.401223925184979,Formic Acid,11.025852704757764,,
2021-05-07T15_59_56.954948+00_00_HC_E9,1%1%1%1,1,4-Methoxy-Phenylammonium iodide,0.8152532771266471,Lead Diiodide,0.1734148494766237,Gamma-Butyrolactone,9.613185354621043,Formic Acid,3.512638431195998,,
2021-05-07T15_59_56.954948+00_00_HC_G9,1%1%1%1,1,4-Methoxy-Phenylammonium iodide,2.1545333745772726,Lead Diiodide,0.0633311030288628,Gamma-Butyrolactone,6.841129754215375,Formic Acid,4.3467303932218115,,
