Repository: qai222/EscalatePlumbing

Escalate plumbing
---

A set of lightweight dataclasses for reactions defined in `ESCALATE`, specifically for
`worflow==3.x` reactions (Vapor diffusion crystallization).

### Vapor diffusion crystallization

- For each reaction, two vials are used:
    - alpha vial: a mixture of `ammonium halide`, `inorganic halide`, `solvent` and `acid`.
    - beta vial: the **antisolvent**, usually `dichloromethane`.
- Two vials are placed in a chamber at elevated temperature to allow vapor diffusion from beta vial to alpha vial. 
- The outcome is the `crystal score` from inspecting the alpha vial at the end of this reaction
  - `crystal score==1` clear solution without any solid;
  - `crystal score==2` fine powder;
  - `cyrstal score==3` small crystallites (average crystal dimension <0.1 mm)
  - `cyrstal score==4` large crystallites (average crystal dimension>0.1 mm)

For more information, see the [WF3 Protocol](https://docs.google.com/document/d/1_8FQqtNb_axzeLTTk2FwlB-SZZc4QFV3aMCrYNNcieo/).

### Datasets

#### 1. Raw dataset 
Parameters of `918` reactions are listed in the [raw dataset](plumbing/csv/expver-3.0_1%251%251%251.csv).
For each reaction in this dataset, only one unique `ammonium halide`/`inorganic halide`/`solvent`/`acid` is used.
This csv file contains the following columns:
- `identifier`: the identifier for a reaction
- `fingerprint`: number of unique `ammonium halide`/`inorganic halide`/`solvent`/`acid`  used in this reaction
- `outcome`: the `crystal score` described above
- `organic___0___inchikey`: the `inchikey` of `ammonium halide`
- `organic___0___inchi`:    the `inchi string` of `ammonium halide`
- `organic___0___chemname`: the name of `ammonium halide`
- `organic___0___molarity`: the molarity of `ammonium halide` in alpha vial
- `inorganic___0___inchikey`: the `inchikey` of `inorganic halide`
- `inorganic___0___inchi`:    the `inchi string` of `inorganic halide`
- `inorganic___0___chemname`: the name of `inorganic halide`
- `inorganic___0___molarity`: the molarity of `inorganic halide` in alpha vial
- `solvent___0___inchikey`:   the `inchikey` of `solvent`
- `solvent___0___inchi`:      the `inchi string` of `solvent`
- `solvent___0___chemname`:   the name of `solvent`
- `solvent___0___molarity`:   the molarity of `solvent` in the alpha vial
- `acid___0___inchikey`: the `inchikey` of `acid`
- `acid___0___inchi`:    the `inchi string` of `acid`
- `acid___0___chemname`: the name of `acid`
- `acid___0___molarity`: the molarity of `acid` in the alpha vial
- `alpha_vial_volume`: the total volume (in liter) of alpha vial right at the beginning
- `beta_vial_volume`: the total volume (in liter) of beta vial right at the beginning
- `reaction_time`: reaction time
- `reaction_temperature`: reaction temperature
- `antisolvent_identity`: the `inchikey` of `antisolvent` (the only chemical in beta vial)

#### 2. Featurized dataset 
A more ML-friendly `csv` is also available [link](plumbing/csv/expver-3.0_1%251%251%251-features.csv).
This csv contains all numeric columns of the [raw dataset](plumbing/csv/expver-3.0_1%251%251%251.csv), as well as 
a list of expert-selected molecular descriptors.
All molecular descriptors are calculated using `cxcalc` from [chemaxon](https://docs.chemaxon.com/display/docs/cxcalc-calculator-functions.md).
For more information, see [this document](https://ndownloader.figstatic.com/files/35712904).

File: tasks/20221117_export_reagents/reaction_distinguishable/REAGENT@@1,3-Diaminopropane_Dihydroiodide__Dimethyl_sulfoxide__Dimethylformamide.csv
chemsys,"molarity__1,3-Diaminopropane Dihydroiodide (M)","prepare__1,3-Diaminopropane Dihydroiodide",molarity__Dimethylformamide (M),prepare__Dimethylformamide,molarity__Dimethyl sulfoxide (M),prepare__Dimethyl sulfoxide,prepare_FinalVolume (mL),reagent_index,reagent_DispensedVolume (mL),reaction_id
"1,3-Diaminopropane_Dihydroiodide__Dimethyl_sulfoxide__Dimethylformamide",2.258649478797741,6.996 gram,4.168160325463308,3.03 milliliter,4.5442755632521505,3.03 milliliter,9.38756226099199,2,0.102,2020-06-30T14_02_45.381323+00_00_LBL_A1
"1,3-Diaminopropane_Dihydroiodide__Dimethyl_sulfoxide__Dimethylformamide",2.258649478797741,6.996 gram,4.168160325463308,3.03 milliliter,4.5442755632521505,3.03 milliliter,9.38756226099199,2,0.098,2020-06-30T14_02_45.381323+00_00_LBL_C1
"1,3-Diaminopropane_Dihydroiodide__Dimethyl_sulfoxide__Dimethylformamide",2.258649478797741,6.996 gram,4.168160325463308,3.03 milliliter,4.5442755632521505,3.03 milliliter,9.38756226099199,2,0.012,2020-06-30T14_02_45.381323+00_00_LBL_E1
"1,3-Diaminopropane_Dihydroiodide__Dimethyl_sulfoxide__Dimethylformamide",2.258649478797741,6.996 gram,4.168160325463308,3.03 milliliter,4.5442755632521505,3.03 milliliter,9.38756226099199,2,0.09899999999999999,2020-06-30T14_02_45.381323+00_00_LBL_G1
"1,3-Diaminopropane_Dihydroiodide__Dimethyl_sulfoxide__Dimethylformamide",2.258649478797741,6.996 gram,4.168160325463308,3.03 milliliter,4.5442755632521505,3.03 milliliter,9.38756226099199,2,0.006,2020-06-30T14_02_45.381323+00_00_LBL_A3
"1,3-Diaminopropane_Dihydroiodide__Dimethyl_sulfoxide__Dimethylformamide",2.258649478797741,6.996 gram,4.168160325463308,3.03 milliliter,4.5442755632521505,3.03 milliliter,9.38756226099199,2,0.039999999999999994,2020-06-30T14_02_45.381323+00_00_LBL_C3
"1,3-Diaminopropane_Dihydroiodide__Dimethyl_sulfoxide__Dimethylformamide",2.258649478797741,6.996 gram,4.168160325463308,3.03 milliliter,4.5442755632521505,3.03 milliliter,9.38756226099199,2,0.032999999999999995,2020-06-30T14_02_45.381323+00_00_LBL_E3
"1,3-Diaminopropane_Dihydroiodide__Dimethyl_sulfoxide__Dimethylformamide",2.258649478797741,6.996 gram,4.168160325463308,3.03 milliliter,4.5442755632521505,3.03 milliliter,9.38756226099199,2,0.09899999999999999,2020-06-30T14_02_45.381323+00_00_LBL_G3
"1,3-Diaminopropane_Dihydroiodide__Dimethyl_sulfoxide__Dimethylformamide",2.258649478797741,6.996 gram,4.168160325463308,3.03 milliliter,4.5442755632521505,3.03 milliliter,9.38756226099199,2,0.014,2020-06-30T14_02_45.381323+00_00_LBL_A5
"1,3-Diaminopropane_Dihydroiodide__Dimethyl_sulfoxide__Dimethylformamide",2.258649478797741,6.996 gram,4.168160325463308,3.03 milliliter,4.5442755632521505,3.03 milliliter,9.38756226099199,2,0.004,2020-06-30T14_02_45.381323+00_00_LBL_C5
"1,3-Diaminopropane_Dihydroiodide__Dimethyl_sulfoxide__Dimethylformamide",2.258649478797741,6.996 gram,4.168160325463308,3.03 milliliter,4.5442755632521505,3.03 milliliter,9.38756226099199,2,0.003,2020-06-30T14_02_45.381323+00_00_LBL_E5
"1,3-Diaminopropane_Dihydroiodide__Dimethyl_sulfoxide__Dimethylformamide",2.258649478797741,6.996 gram,4.168160325463308,3.03 milliliter,4.5442755632521505,3.03 milliliter,9.38756226099199,2,0.056999999999999995,2020-06-30T14_02_45.381323+00_00_LBL_G5
"1,3-Diaminopropane_Dihydroiodide__Dimethyl_sulfoxide__Dimethylformamide",2.258649478797741,6.996 gram,4.168160325463308,3.03 milliliter,4.5442755632521505,3.03 milliliter,9.38756226099199,2,0.101,2020-06-30T14_02_45.381323+00_00_LBL_A7
"1,3-Diaminopropane_Dihydroiodide__Dimethyl_sulfoxide__Dimethylformamide",2.258649478797741,6.996 gram,4.168160325463308,3.03 milliliter,4.5442755632521505,3.03 milliliter,9.38756226099199,2,0.024999999999999998,2020-06-30T14_02_45.381323+00_00_LBL_C7
"1,3-Diaminopropane_Dihydroiodide__Dimethyl_sulfoxide__Dimethylformamide",2.258649478797741,6.996 gram,4.168160325463308,3.03 milliliter,4.5442755632521505,3.03 milliliter,9.38756226099199,2,0.045,2020-06-30T14_02_45.381323+00_00_LBL_E7
"1,3-Diaminopropane_Dihydroiodide__Dimethyl_sulfoxide__Dimethylformamide",2.258649478797741,6.996 gram,4.168160325463308,3.03 milliliter,4.5442755632521505,3.03 milliliter,9.38756226099199,2,0.077,2020-06-30T14_02_45.381323+00_00_LBL_G7
"1,3-Diaminopropane_Dihydroiodide__Dimethyl_sulfoxide__Dimethylformamide",2.258649478797741,6.996 gram,4.168160325463308,3.03 milliliter,4.5442755632521505,3.03 milliliter,9.38756226099199,2,0.014,2020-06-30T14_02_45.381323+00_00_LBL_A9
"1,3-Diaminopropane_Dihydroiodide__Dimethyl_sulfoxide__Dimethylformamide",2.258649478797741,6.996 gram,4.168160325463308,3.03 milliliter,4.5442755632521505,3.03 milliliter,9.38756226099199,2,0.212,2020-06-30T14_02_45.381323+00_00_LBL_C9
"1,3-Diaminopropane_Dihydroiodide__Dimethyl_sulfoxide__Dimethylformamide",2.258649478797741,6.996 gram,4.168160325463308,3.03 milliliter,4.5442755632521505,3.03 milliliter,9.38756226099199,2,0.001,2020-06-30T14_02_45.381323+00_00_LBL_E9
"1,3-Diaminopropane_Dihydroiodide__Dimethyl_sulfoxide__Dimethylformamide",2.258649478797741,6.996 gram,4.168160325463308,3.03 milliliter,4.5442755632521505,3.03 milliliter,9.38756226099199,2,0.108,2020-06-30T14_02_45.381323+00_00_LBL_G9
"1,3-Diaminopropane_Dihydroiodide__Dimethyl_sulfoxide__Dimethylformamide",2.258649478797741,6.996 gram,4.168160325463308,3.03 milliliter,4.5442755632521505,3.03 milliliter,9.38756226099199,2,0.031,2020-06-30T14_02_45.381323+00_00_LBL_A11
"1,3-Diaminopropane_Dihydroiodide__Dimethyl_sulfoxide__Dimethylformamide",2.258649478797741,6.996 gram,4.168160325463308,3.03 milliliter,4.5442755632521505,3.03 milliliter,9.38756226099199,2,0.09899999999999999,2020-06-30T14_02_45.381323+00_00_LBL_C11
"1,3-Diaminopropane_Dihydroiodide__Dimethyl_sulfoxide__Dimethylformamide",2.258649478797741,6.996 gram,4.168160325463308,3.03 milliliter,4.5442755632521505,3.03 milliliter,9.38756226099199,2,0.105,2020-06-30T14_02_45.381323+00_00_LBL_E11
"1,3-Diaminopropane_Dihydroiodide__Dimethyl_sulfoxide__Dimethylformamide",2.258649478797741,6.996 gram,4.168160325463308,3.03 milliliter,4.5442755632521505,3.03 milliliter,9.38756226099199,2,0.008,2020-06-30T14_02_45.381323+00_00_LBL_G11

File: tasks/20221117_export_reagents/reaction_distinguishable/REAGENT@@1,3-Diaminopropane_Dihydroiodide__Dimethyl_sulfoxide__Dimethylformamide__Lead_Diiodide.csv
chemsys,molarity__Lead Diiodide (M),prepare__Lead Diiodide,"molarity__1,3-Diaminopropane Dihydroiodide (M)","prepare__1,3-Diaminopropane Dihydroiodide",molarity__Dimethylformamide (M),prepare__Dimethylformamide,molarity__Dimethyl sulfoxide (M),prepare__Dimethyl sulfoxide,prepare_FinalVolume (mL),reagent_index,reagent_DispensedVolume (mL),reaction_id
"1,3-Diaminopropane_Dihydroiodide__Dimethyl_sulfoxide__Dimethylformamide__Lead_Diiodide",1.064105036337931,5.01 gram,0.8107550848147456,2.732 gram,5.121141306184288,4.05 milliliter,5.583249077893302,4.05 milliliter,10.21275424077454,1,0.093,2020-06-30T14_02_45.381323+00_00_LBL_A1
"1,3-Diaminopropane_Dihydroiodide__Dimethyl_sulfoxide__Dimethylformamide__Lead_Diiodide",1.064105036337931,5.01 gram,0.8107550848147456,2.732 gram,5.121141306184288,4.05 milliliter,5.583249077893302,4.05 milliliter,10.21275424077454,1,0.041999999999999996,2020-06-30T14_02_45.381323+00_00_LBL_C1
"1,3-Diaminopropane_Dihydroiodide__Dimethyl_sulfoxide__Dimethylformamide__Lead_Diiodide",1.064105036337931,5.01 gram,0.8107550848147456,2.732 gram,5.121141306184288,4.05 milliliter,5.583249077893302,4.05 milliliter,10.21275424077454,1,0.225,2020-06-30T14_02_45.381323+00_00_LBL_E1
"1,3-Diaminopropane_Dihydroiodide__Dimethyl_sulfoxide__Dimethylformamide__Lead_Diiodide",1.064105036337931,5.01 gram,0.8107550848147456,2.732 gram,5.121141306184288,4.05 milliliter,5.583249077893302,4.05 milliliter,10.21275424077454,1,0.05499999999999999,2020-06-30T14_02_45.381323+00_00_LBL_G1
"1,3-Diaminopropane_Dihydroiodide__Dimethyl_sulfoxide__Dimethylformamide__Lead_Diiodide",1.064105036337931,5.01 gram,0.8107550848147456,2.732 gram,5.121141306184288,4.05 milliliter,5.583249077893302,4.05 milliliter,10.21275424077454,1,0.014,2020-06-30T14_02_45.381323+00_00_LBL_A3
"1,3-Diaminopropane_Dihydroiodide__Dimethyl_sulfoxide__Dimethylformamide__Lead_Diiodide",1.064105036337931,5.01 gram,0.8107550848147456,2.732 gram,5.121141306184288,4.05 milliliter,5.583249077893302,4.05 milliliter,10.21275424077454,1,0.178,2020-06-30T14_02_45.381323+00_00_LBL_C3
"1,3-Diaminopropane_Dihydroiodide__Dimethyl_sulfoxide__Dimethylformamide__Lead_Diiodide",1.064105036337931,5.01 gram,0.8107550848147456,2.732 gram,5.121141306184288,4.05 milliliter,5.583249077893302,4.05 milliliter,10.21275424077454,1,0.075,2020-06-30T14_02_45.381323+00_00_LBL_E3
"1,3-Diaminopropane_Dihydroiodide__Dimethyl_sulfoxide__Dimethylformamide__Lead_Diiodide",1.064105036337931,5.01 gram,0.8107550848147456,2.732 gram,5.121141306184288,4.05 milliliter,5.583249077893302,4.05 milliliter,10.21275424077454,1,0.022,2020-06-30T14_02_45.381323+00_00_LBL_G3
"1,3-Diaminopropane_Dihydroiodide__Dimethyl_sulfoxide__Dimethylformamide__Lead_Diiodide",1.064105036337931,5.01 gram,0.8107550848147456,2.732 gram,5.121141306184288,4.05 milliliter,5.583249077893302,4.05 milliliter,10.21275424077454,1,0.08399999999999999,2020-06-30T14_02_45.381323+00_00_LBL_A5
"1,3-Diaminopropane_Dihydroiodide__Dimethyl_sulfoxide__Dimethylformamide__Lead_Diiodide",1.064105036337931,5.01 gram,0.8107550848147456,2.732 gram,5.121141306184288,4.05 milliliter,5.583249077893302,4.05 milliliter,10.21275424077454,1,0.175,2020-06-30T14_02_45.381323+00_00_LBL_C5
"1,3-Diaminopropane_Dihydroiodide__Dimethyl_sulfoxide__Dimethylformamide__Lead_Diiodide",1.064105036337931,5.01 gram,0.8107550848147456,2.732 gram,5.121141306184288,4.05 milliliter,5.583249077893302,4.05 milliliter,10.21275424077454,1,0.135,2020-06-30T14_02_45.381323+00_00_LBL_E5
"1,3-Diaminopropane_Dihydroiodide__Dimethyl_sulfoxide__Dimethylformamide__Lead_Diiodide",1.064105036337931,5.01 gram,0.8107550848147456,2.732 gram,5.121141306184288,4.05 milliliter,5.583249077893302,4.05 milliliter,10.21275424077454,1,0.023,2020-06-30T14_02_45.381323+00_00_LBL_G5
"1,3-Diaminopropane_Dihydroiodide__Dimethyl_sulfoxide__Dimethylformamide__Lead_Diiodide",1.064105036337931,5.01 gram,0.8107550848147456,2.732 gram,5.121141306184288,4.05 milliliter,5.583249077893302,4.05 milliliter,10.21275424077454,1,0.111,2020-06-30T14_02_45.381323+00_00_LBL_A7
"1,3-Diaminopropane_Dihydroiodide__Dimethyl_sulfoxide__Dimethylformamide__Lead_Diiodide",1.064105036337931,5.01 gram,0.8107550848147456,2.732 gram,5.121141306184288,4.05 milliliter,5.583249077893302,4.05 milliliter,10.21275424077454,1,0.118,2020-06-30T14_02_45.381323+00_00_LBL_C7
"1,3-Diaminopropane_Dihydroiodide__Dimethyl_sulfoxide__Dimethylformamide__Lead_Diiodide",1.064105036337931,5.01 gram,0.8107550848147456,2.732 gram,5.121141306184288,4.05 milliliter,5.583249077893302,4.05 milliliter,10.21275424077454,1,0.136,2020-06-30T14_02_45.381323+00_00_LBL_E7
"1,3-Diaminopropane_Dihydroiodide__Dimethyl_sulfoxide__Dimethylformamide__Lead_Diiodide",1.064105036337931,5.01 gram,0.8107550848147456,2.732 gram,5.121141306184288,4.05 milliliter,5.583249077893302,4.05 milliliter,10.21275424077454,1,0.116,2020-06-30T14_02_45.381323+00_00_LBL_G7
"1,3-Diaminopropane_Dihydroiodide__Dimethyl_sulfoxide__Dimethylformamide__Lead_Diiodide",1.064105036337931,5.01 gram,0.8107550848147456,2.732 gram,5.121141306184288,4.05 milliliter,5.583249077893302,4.05 milliliter,10.21275424077454,1,0.158,2020-06-30T14_02_45.381323+00_00_LBL_A9
"1,3-Diaminopropane_Dihydroiodide__Dimethyl_sulfoxide__Dimethylformamide__Lead_Diiodide",1.064105036337931,5.01 gram,0.8107550848147456,2.732 gram,5.121141306184288,4.05 milliliter,5.583249077893302,4.05 milliliter,10.21275424077454,1,0.06499999999999999,2020-06-30T14_02_45.381323+00_00_LBL_C9
"1,3-Diaminopropane_Dihydroiodide__Dimethyl_sulfoxide__Dimethylformamide__Lead_Diiodide",1.064105036337931,5.01 gram,0.8107550848147456,2.732 gram,5.121141306184288,4.05 milliliter,5.583249077893302,4.05 milliliter,10.21275424077454,1,0.019999999999999997,2020-06-30T14_02_45.381323+00_00_LBL_E9
"1,3-Diaminopropane_Dihydroiodide__Dimethyl_sulfoxide__Dimethylformamide__Lead_Diiodide",1.064105036337931,5.01 gram,0.8107550848147456,2.732 gram,5.121141306184288,4.05 milliliter,5.583249077893302,4.05 milliliter,10.21275424077454,1,0.159,2020-06-30T14_02_45.381323+00_00_LBL_G9
"1,3-Diaminopropane_Dihydroiodide__Dimethyl_sulfoxide__Dimethylformamide__Lead_Diiodide",1.064105036337931,5.01 gram,0.8107550848147456,2.732 gram,5.121141306184288,4.05 milliliter,5.583249077893302,4.05 milliliter,10.21275424077454,1,0.056999999999999995,2020-06-30T14_02_45.381323+00_00_LBL_A11
"1,3-Diaminopropane_Dihydroiodide__Dimethyl_sulfoxide__Dimethylformamide__Lead_Diiodide",1.064105036337931,5.01 gram,0.8107550848147456,2.732 gram,5.121141306184288,4.05 milliliter,5.583249077893302,4.05 milliliter,10.21275424077454,1,0.053,2020-06-30T14_02_45.381323+00_00_LBL_C11
"1,3-Diaminopropane_Dihydroiodide__Dimethyl_sulfoxide__Dimethylformamide__Lead_Diiodide",1.064105036337931,5.01 gram,0.8107550848147456,2.732 gram,5.121141306184288,4.05 milliliter,5.583249077893302,4.05 milliliter,10.21275424077454,1,0.008,2020-06-30T14_02_45.381323+00_00_LBL_E11
"1,3-Diaminopropane_Dihydroiodide__Dimethyl_sulfoxide__Dimethylformamide__Lead_Diiodide",1.064105036337931,5.01 gram,0.8107550848147456,2.732 gram,5.121141306184288,4.05 milliliter,5.583249077893302,4.05 milliliter,10.21275424077454,1,0.08099999999999999,2020-06-30T14_02_45.381323+00_00_LBL_G11
"1,3-Diaminopropane_Dihydroiodide__Dimethyl_sulfoxide__Dimethylformamide__Lead_Diiodide",0.49102031146000386,0.1549 gram,0.7369933597744623,0.1664 gram,5.472817938381643,0.29 milliliter,5.966659359906295,0.29 milliliter,0.6842922388630946,3,0.18,2020-07-06T15_27_13.995342+00_00_HC_E1

File: tasks/20221117_export_reagents/reaction_distinguishable/REAGENT@@1,4-Benzene_diammonium_iodide__Dimethyl_sulfoxide__Lead_Diiodide.csv
chemsys,molarity__Lead Diiodide (M),prepare__Lead Diiodide,"molarity__1,4-Benzene diammonium iodide (M)","prepare__1,4-Benzene diammonium iodide",molarity__Dimethyl sulfoxide (M),prepare__Dimethyl sulfoxide,prepare_FinalVolume (mL),reagent_index,reagent_DispensedVolume (mL),reaction_id
"1,4-Benzene_diammonium_iodide__Dimethyl_sulfoxide__Lead_Diiodide",0.9325337330742192,1.667 gram,1.227217659017582,1.732 gram,10.409787178019961,2.867 milliliter,3.877579432125517,1,0.002,2019-11-01T13_24_43.222072+00_00_LBL_A1
"1,4-Benzene_diammonium_iodide__Dimethyl_sulfoxide__Lead_Diiodide",0.9325337330742192,1.667 gram,1.227217659017582,1.732 gram,10.409787178019961,2.867 milliliter,3.877579432125517,1,0.018000000000000002,2019-11-01T13_24_43.222072+00_00_LBL_C1
"1,4-Benzene_diammonium_iodide__Dimethyl_sulfoxide__Lead_Diiodide",0.9325337330742192,1.667 gram,1.227217659017582,1.732 gram,10.409787178019961,2.867 milliliter,3.877579432125517,1,0.112,2019-11-01T13_24_43.222072+00_00_LBL_E1
"1,4-Benzene_diammonium_iodide__Dimethyl_sulfoxide__Lead_Diiodide",0.9325337330742192,1.667 gram,1.227217659017582,1.732 gram,10.409787178019961,2.867 milliliter,3.877579432125517,1,0.002,2019-11-01T13_24_43.222072+00_00_LBL_G1
"1,4-Benzene_diammonium_iodide__Dimethyl_sulfoxide__Lead_Diiodide",0.9325337330742192,1.667 gram,1.227217659017582,1.732 gram,10.409787178019961,2.867 milliliter,3.877579432125517,1,0.047,2019-11-01T13_24_43.222072+00_00_LBL_A3
"1,4-Benzene_diammonium_iodide__Dimethyl_sulfoxide__Lead_Diiodide",0.9325337330742192,1.667 gram,1.227217659017582,1.732 gram,10.409787178019961,2.867 milliliter,3.877579432125517,1,0.064,2019-11-01T13_24_43.222072+00_00_LBL_C3
"1,4-Benzene_diammonium_iodide__Dimethyl_sulfoxide__Lead_Diiodide",0.9325337330742192,1.667 gram,1.227217659017582,1.732 gram,10.409787178019961,2.867 milliliter,3.877579432125517,1,0.054,2019-11-01T13_24_43.222072+00_00_LBL_E3
"1,4-Benzene_diammonium_iodide__Dimethyl_sulfoxide__Lead_Diiodide",0.9325337330742192,1.667 gram,1.227217659017582,1.732 gram,10.409787178019961,2.867 milliliter,3.877579432125517,1,0.112,2019-11-01T13_24_43.222072+00_00_LBL_G3
"1,4-Benzene_diammonium_iodide__Dimethyl_sulfoxide__Lead_Diiodide",0.9325337330742192,1.667 gram,1.227217659017582,1.732 gram,10.409787178019961,2.867 milliliter,3.877579432125517,1,0.039999999999999994,2019-11-01T13_24_43.222072+00_00_LBL_A5
"1,4-Benzene_diammonium_iodide__Dimethyl_sulfoxide__Lead_Diiodide",0.9325337330742192,1.667 gram,1.227217659017582,1.732 gram,10.409787178019961,2.867 milliliter,3.877579432125517,1,0.034999999999999996,2019-11-01T13_24_43.222072+00_00_LBL_C5
"1,4-Benzene_diammonium_iodide__Dimethyl_sulfoxide__Lead_Diiodide",0.9325337330742192,1.667 gram,1.227217659017582,1.732 gram,10.409787178019961,2.867 milliliter,3.877579432125517,1,0.023,2019-11-01T13_24_43.222072+00_00_LBL_E5
"1,4-Benzene_diammonium_iodide__Dimethyl_sulfoxide__Lead_Diiodide",0.9325337330742192,1.667 gram,1.227217659017582,1.732 gram,10.409787178019961,2.867 milliliter,3.877579432125517,1,0.097,2019-11-01T13_24_43.222072+00_00_LBL_G5
"1,4-Benzene_diammonium_iodide__Dimethyl_sulfoxide__Lead_Diiodide",0.9325337330742192,1.667 gram,1.227217659017582,1.732 gram,10.409787178019961,2.867 milliliter,3.877579432125517,1,0.007,2019-11-01T13_24_43.222072+00_00_LBL_A7
"1,4-Benzene_diammonium_iodide__Dimethyl_sulfoxide__Lead_Diiodide",0.9325337330742192,1.667 gram,1.227217659017582,1.732 gram,10.409787178019961,2.867 milliliter,3.877579432125517,1,0.016,2019-11-01T13_24_43.222072+00_00_LBL_C7
"1,4-Benzene_diammonium_iodide__Dimethyl_sulfoxide__Lead_Diiodide",0.9325337330742192,1.667 gram,1.227217659017582,1.732 gram,10.409787178019961,2.867 milliliter,3.877579432125517,1,0.003,2019-11-01T13_24_43.222072+00_00_LBL_E7
"1,4-Benzene_diammonium_iodide__Dimethyl_sulfoxide__Lead_Diiodide",0.9325337330742192,1.667 gram,1.227217659017582,1.732 gram,10.409787178019961,2.867 milliliter,3.877579432125517,1,0.001,2019-11-01T13_24_43.222072+00_00_LBL_G7
"1,4-Benzene_diammonium_iodide__Dimethyl_sulfoxide__Lead_Diiodide",0.9325337330742192,1.667 gram,1.227217659017582,1.732 gram,10.409787178019961,2.867 milliliter,3.877579432125517,1,0.001,2019-11-01T13_24_43.222072+00_00_LBL_A9
"1,4-Benzene_diammonium_iodide__Dimethyl_sulfoxide__Lead_Diiodide",0.9325337330742192,1.667 gram,1.227217659017582,1.732 gram,10.409787178019961,2.867 milliliter,3.877579432125517,1,0.20099999999999998,2019-11-01T13_24_43.222072+00_00_LBL_C9
"1,4-Benzene_diammonium_iodide__Dimethyl_sulfoxide__Lead_Diiodide",0.9325337330742192,1.667 gram,1.227217659017582,1.732 gram,10.409787178019961,2.867 milliliter,3.877579432125517,1,0.094,2019-11-01T13_24_43.222072+00_00_LBL_E9
"1,4-Benzene_diammonium_iodide__Dimethyl_sulfoxide__Lead_Diiodide",0.9325337330742192,1.667 gram,1.227217659017582,1.732 gram,10.409787178019961,2.867 milliliter,3.877579432125517,1,0.082,2019-11-01T13_24_43.222072+00_00_LBL_G9
"1,4-Benzene_diammonium_iodide__Dimethyl_sulfoxide__Lead_Diiodide",0.9325337330742192,1.667 gram,1.227217659017582,1.732 gram,10.409787178019961,2.867 milliliter,3.877579432125517,1,0.014,2019-11-01T13_24_43.222072+00_00_LBL_A11
"1,4-Benzene_diammonium_iodide__Dimethyl_sulfoxide__Lead_Diiodide",0.9325337330742192,1.667 gram,1.227217659017582,1.732 gram,10.409787178019961,2.867 milliliter,3.877579432125517,1,0.039999999999999994,2019-11-01T13_24_43.222072+00_00_LBL_C11
"1,4-Benzene_diammonium_iodide__Dimethyl_sulfoxide__Lead_Diiodide",0.9325337330742192,1.667 gram,1.227217659017582,1.732 gram,10.409787178019961,2.867 milliliter,3.877579432125517,1,0.092,2019-11-01T13_24_43.222072+00_00_LBL_E11
"1,4-Benzene_diammonium_iodide__Dimethyl_sulfoxide__Lead_Diiodide",0.9325337330742192,1.667 gram,1.227217659017582,1.732 gram,10.409787178019961,2.867 milliliter,3.877579432125517,1,0.029,2019-11-01T13_24_43.222072+00_00_LBL_G11
"1,4-Benzene_diammonium_iodide__Dimethyl_sulfoxide__Lead_Diiodide",0.657843305388747,0.8124 gram,1.3129288743393874,1.2801 gram,10.511573882656812,2.0 milliliter,2.6787803795770846,1,0.5,2020-02-10T14_03_32.065767+00_00_HC_A1
"1,4-Benzene_diammonium_iodide__Dimethyl_sulfoxide__Lead_Diiodide",0.657843305388747,0.8124 gram,1.3129288743393874,1.2801 gram,10.511573882656812,2.0 milliliter,2.6787803795770846,1,0.5,2020-02-10T14_03_32.065767+00_00_HC_C1
"1,4-Benzene_diammonium_iodide__Dimethyl_sulfoxide__Lead_Diiodide",0.5718744043304625,0.3124 gram,0.7285184784325648,0.3142 gram,11.881597623515995,1.0 milliliter,1.1849499860021107,2,0.18,2020-07-06T16_12_50.344926+00_00_HC_C1
"1,4-Benzene_diammonium_iodide__Dimethyl_sulfoxide__Lead_Diiodide",0.9549203086162699,2.728 gram,1.2494201617768477,2.818 gram,10.337591515237728,4.55 milliliter,6.196791590378119,1,0.002,2021-05-19T16_23_27.948542+00_00_HC_A1
"1,4-Benzene_diammonium_iodide__Dimethyl_sulfoxide__Lead_Diiodide",0.9549203086162699,2.728 gram,1.2494201617768477,2.818 gram,10.337591515237728,4.55 milliliter,6.196791590378119,1,0.018000000000000002,2021-05-19T16_23_27.948542+00_00_HC_C1
"1,4-Benzene_diammonium_iodide__Dimethyl_sulfoxide__Lead_Diiodide",0.9549203086162699,2.728 gram,1.2494201617768477,2.818 gram,10.337591515237728,4.55 milliliter,6.196791590378119,1,0.112,2021-05-19T16_23_27.948542+00_00_HC_E1
"1,4-Benzene_diammonium_iodide__Dimethyl_sulfoxide__Lead_Diiodide",0.9549203086162699,2.728 gram,1.2494201617768477,2.818 gram,10.337591515237728,4.55 milliliter,6.196791590378119,1,0.002,2021-05-19T16_23_27.948542+00_00_HC_G1
"1,4-Benzene_diammonium_iodide__Dimethyl_sulfoxide__Lead_Diiodide",0.9549203086162699,2.728 gram,1.2494201617768477,2.818 gram,10.337591515237728,4.55 milliliter,6.196791590378119,1,0.047,2021-05-19T16_23_27.948542+00_00_HC_A3
"1,4-Benzene_diammonium_iodide__Dimethyl_sulfoxide__Lead_Diiodide",0.9549203086162699,2.728 gram,1.2494201617768477,2.818 gram,10.337591515237728,4.55 milliliter,6.196791590378119,1,0.064,2021-05-19T16_23_27.948542+00_00_HC_C3
"1,4-Benzene_diammonium_iodide__Dimethyl_sulfoxide__Lead_Diiodide",0.9549203086162699,2.728 gram,1.2494201617768477,2.818 gram,10.337591515237728,4.55 milliliter,6.196791590378119,1,0.054,2021-05-19T16_23_27.948542+00_00_HC_E3
"1,4-Benzene_diammonium_iodide__Dimethyl_sulfoxide__Lead_Diiodide",0.9549203086162699,2.728 gram,1.2494201617768477,2.818 gram,10.337591515237728,4.55 milliliter,6.196791590378119,1,0.112,2021-05-19T16_23_27.948542+00_00_HC_G3
"1,4-Benzene_diammonium_iodide__Dimethyl_sulfoxide__Lead_Diiodide",0.9549203086162699,2.728 gram,1.2494201617768477,2.818 gram,10.337591515237728,4.55 milliliter,6.196791590378119,1,0.039999999999999994,2021-05-19T16_23_27.948542+00_00_HC_A5
"1,4-Benzene_diammonium_iodide__Dimethyl_sulfoxide__Lead_Diiodide",0.9549203086162699,2.728 gram,1.2494201617768477,2.818 gram,10.337591515237728,4.55 milliliter,6.196791590378119,1,0.034999999999999996,2021-05-19T16_23_27.948542+00_00_HC_C5
"1,4-Benzene_diammonium_iodide__Dimethyl_sulfoxide__Lead_Diiodide",0.9549203086162699,2.728 gram,1.2494201617768477,2.818 gram,10.337591515237728,4.55 milliliter,6.196791590378119,1,0.023,2021-05-19T16_23_27.948542+00_00_HC_E5
"1,4-Benzene_diammonium_iodide__Dimethyl_sulfoxide__Lead_Diiodide",0.9549203086162699,2.728 gram,1.2494201617768477,2.818 gram,10.337591515237728,4.55 milliliter,6.196791590378119,1,0.097,2021-05-19T16_23_27.948542+00_00_HC_G5
"1,4-Benzene_diammonium_iodide__Dimethyl_sulfoxide__Lead_Diiodide",0.9549203086162699,2.728 gram,1.2494201617768477,2.818 gram,10.337591515237728,4.55 milliliter,6.196791590378119,1,0.007,2021-05-19T16_23_27.948542+00_00_HC_A7
"1,4-Benzene_diammonium_iodide__Dimethyl_sulfoxide__Lead_Diiodide",0.9549203086162699,2.728 gram,1.2494201617768477,2.818 gram,10.337591515237728,4.55 milliliter,6.196791590378119,1,0.016,2021-05-19T16_23_27.948542+00_00_HC_C7
"1,4-Benzene_diammonium_iodide__Dimethyl_sulfoxide__Lead_Diiodide",0.9549203086162699,2.728 gram,1.2494201617768477,2.818 gram,10.337591515237728,4.55 milliliter,6.196791590378119,1,0.003,2021-05-19T16_23_27.948542+00_00_HC_E7
"1,4-Benzene_diammonium_iodide__Dimethyl_sulfoxide__Lead_Diiodide",0.9549203086162699,2.728 gram,1.2494201617768477,2.818 gram,10.337591515237728,4.55 milliliter,6.196791590378119,1,0.001,2021-05-19T16_23_27.948542+00_00_HC_G7
"1,4-Benzene_diammonium_iodide__Dimethyl_sulfoxide__Lead_Diiodide",0.9549203086162699,2.728 gram,1.2494201617768477,2.818 gram,10.337591515237728,4.55 milliliter,6.196791590378119,1,0.001,2021-05-19T16_23_27.948542+00_00_HC_A9
"1,4-Benzene_diammonium_iodide__Dimethyl_sulfoxide__Lead_Diiodide",0.9549203086162699,2.728 gram,1.2494201617768477,2.818 gram,10.337591515237728,4.55 milliliter,6.196791590378119,1,0.20099999999999998,2021-05-19T16_23_27.948542+00_00_HC_C9
"1,4-Benzene_diammonium_iodide__Dimethyl_sulfoxide__Lead_Diiodide",0.9549203086162699,2.728 gram,1.2494201617768477,2.818 gram,10.337591515237728,4.55 milliliter,6.196791590378119,1,0.094,2021-05-19T16_23_27.948542+00_00_HC_E9
"1,4-Benzene_diammonium_iodide__Dimethyl_sulfoxide__Lead_Diiodide",0.9549203086162699,2.728 gram,1.2494201617768477,2.818 gram,10.337591515237728,4.55 milliliter,6.196791590378119,1,0.082,2021-05-19T16_23_27.948542+00_00_HC_G9
"1,4-Benzene_diammonium_iodide__Dimethyl_sulfoxide__Lead_Diiodide",0.9549203086162699,2.728 gram,1.2494201617768477,2.818 gram,10.337591515237728,4.55 milliliter,6.196791590378119,1,0.014,2021-05-19T16_23_27.948542+00_00_HC_A11
"1,4-Benzene_diammonium_iodide__Dimethyl_sulfoxide__Lead_Diiodide",0.9549203086162699,2.728 gram,1.2494201617768477,2.818 gram,10.337591515237728,4.55 milliliter,6.196791590378119,1,0.039999999999999994,2021-05-19T16_23_27.948542+00_00_HC_C11
"1,4-Benzene_diammonium_iodide__Dimethyl_sulfoxide__Lead_Diiodide",0.9549203086162699,2.728 gram,1.2494201617768477,2.818 gram,10.337591515237728,4.55 milliliter,6.196791590378119,1,0.092,2021-05-19T16_23_27.948542+00_00_HC_E11
"1,4-Benzene_diammonium_iodide__Dimethyl_sulfoxide__Lead_Diiodide",0.9549203086162699,2.728 gram,1.2494201617768477,2.818 gram,10.337591515237728,4.55 milliliter,6.196791590378119,1,0.029,2021-05-19T16_23_27.948542+00_00_HC_G11

File: tasks/20221117_export_reagents/reaction_distinguishable/REAGENT@@Dimethyl_sulfoxide__Lead_Diiodide__Phenethylammonium_iodide_.csv
chemsys,molarity__Lead Diiodide (M),prepare__Lead Diiodide,molarity__Phenethylammonium iodide  (M),prepare__Phenethylammonium iodide ,molarity__Dimethyl sulfoxide (M),prepare__Dimethyl sulfoxide,prepare_FinalVolume (mL),reagent_index,reagent_DispensedVolume (mL),reaction_id
Dimethyl_sulfoxide__Lead_Diiodide__Phenethylammonium_iodide_,0.5106498288662376,0.1615 gram,0.761315337232407,0.1301 gram,11.903203663687316,0.58 milliliter,0.6860234954022327,2,0.18,2020-11-30T18_12_22.108199+00_00_HC_E1
Dimethyl_sulfoxide__Lead_Diiodide__Phenethylammonium_iodide_,1.4303487080094528,3.692 gram,2.828191511984251,3.9445 gram,6.487616183287892,2.58 milliliter,5.598986474069519,1,0.105,2021-05-24T15_50_13.712202+00_00_HC_A1
Dimethyl_sulfoxide__Lead_Diiodide__Phenethylammonium_iodide_,1.4303487080094528,3.692 gram,2.828191511984251,3.9445 gram,6.487616183287892,2.58 milliliter,5.598986474069519,1,0.046,2021-05-24T15_50_13.712202+00_00_HC_C1
Dimethyl_sulfoxide__Lead_Diiodide__Phenethylammonium_iodide_,1.4303487080094528,3.692 gram,2.828191511984251,3.9445 gram,6.487616183287892,2.58 milliliter,5.598986474069519,1,0.19699999999999998,2021-05-24T15_50_13.712202+00_00_HC_E1
Dimethyl_sulfoxide__Lead_Diiodide__Phenethylammonium_iodide_,1.4303487080094528,3.692 gram,2.828191511984251,3.9445 gram,6.487616183287892,2.58 milliliter,5.598986474069519,1,0.026,2021-05-24T15_50_13.712202+00_00_HC_G1
Dimethyl_sulfoxide__Lead_Diiodide__Phenethylammonium_iodide_,1.4303487080094528,3.692 gram,2.828191511984251,3.9445 gram,6.487616183287892,2.58 milliliter,5.598986474069519,1,0.067,2021-05-24T15_50_13.712202+00_00_HC_A3
Dimethyl_sulfoxide__Lead_Diiodide__Phenethylammonium_iodide_,1.4303487080094528,3.692 gram,2.828191511984251,3.9445 gram,6.487616183287892,2.58 milliliter,5.598986474069519,1,0.07599999999999998,2021-05-24T15_50_13.712202+00_00_HC_C3
Dimethyl_sulfoxide__Lead_Diiodide__Phenethylammonium_iodide_,1.4303487080094528,3.692 gram,2.828191511984251,3.9445 gram,6.487616183287892,2.58 milliliter,5.598986474069519,1,0.141,2021-05-24T15_50_13.712202+00_00_HC_E3
Dimethyl_sulfoxide__Lead_Diiodide__Phenethylammonium_iodide_,1.4303487080094528,3.692 gram,2.828191511984251,3.9445 gram,6.487616183287892,2.58 milliliter,5.598986474069519,1,0.09899999999999999,2021-05-24T15_50_13.712202+00_00_HC_G3
Dimethyl_sulfoxide__Lead_Diiodide__Phenethylammonium_iodide_,1.4303487080094528,3.692 gram,2.828191511984251,3.9445 gram,6.487616183287892,2.58 milliliter,5.598986474069519,1,0.036000000000000004,2021-05-24T15_50_13.712202+00_00_HC_A5
Dimethyl_sulfoxide__Lead_Diiodide__Phenethylammonium_iodide_,1.4303487080094528,3.692 gram,2.828191511984251,3.9445 gram,6.487616183287892,2.58 milliliter,5.598986474069519,1,0.056,2021-05-24T15_50_13.712202+00_00_HC_C5
Dimethyl_sulfoxide__Lead_Diiodide__Phenethylammonium_iodide_,1.4303487080094528,3.692 gram,2.828191511984251,3.9445 gram,6.487616183287892,2.58 milliliter,5.598986474069519,1,0.078,2021-05-24T15_50_13.712202+00_00_HC_E5
Dimethyl_sulfoxide__Lead_Diiodide__Phenethylammonium_iodide_,1.4303487080094528,3.692 gram,2.828191511984251,3.9445 gram,6.487616183287892,2.58 milliliter,5.598986474069519,1,0.068,2021-05-24T15_50_13.712202+00_00_HC_G5
Dimethyl_sulfoxide__Lead_Diiodide__Phenethylammonium_iodide_,1.4303487080094528,3.692 gram,2.828191511984251,3.9445 gram,6.487616183287892,2.58 milliliter,5.598986474069519,1,0.056999999999999995,2021-05-24T15_50_13.712202+00_00_HC_A7
Dimethyl_sulfoxide__Lead_Diiodide__Phenethylammonium_iodide_,1.4303487080094528,3.692 gram,2.828191511984251,3.9445 gram,6.487616183287892,2.58 milliliter,5.598986474069519,1,0.106,2021-05-24T15_50_13.712202+00_00_HC_C7
Dimethyl_sulfoxide__Lead_Diiodide__Phenethylammonium_iodide_,1.4303487080094528,3.692 gram,2.828191511984251,3.9445 gram,6.487616183287892,2.58 milliliter,5.598986474069519,1,0.086,2021-05-24T15_50_13.712202+00_00_HC_E7
Dimethyl_sulfoxide__Lead_Diiodide__Phenethylammonium_iodide_,1.4303487080094528,3.692 gram,2.828191511984251,3.9445 gram,6.487616183287892,2.58 milliliter,5.598986474069519,1,0.056,2021-05-24T15_50_13.712202+00_00_HC_G7
Dimethyl_sulfoxide__Lead_Diiodide__Phenethylammonium_iodide_,1.4303487080094528,3.692 gram,2.828191511984251,3.9445 gram,6.487616183287892,2.58 milliliter,5.598986474069519,1,0.014,2021-05-24T15_50_13.712202+00_00_HC_A9
Dimethyl_sulfoxide__Lead_Diiodide__Phenethylammonium_iodide_,1.4303487080094528,3.692 gram,2.828191511984251,3.9445 gram,6.487616183287892,2.58 milliliter,5.598986474069519,1,0.018000000000000002,2021-05-24T15_50_13.712202+00_00_HC_C9
Dimethyl_sulfoxide__Lead_Diiodide__Phenethylammonium_iodide_,1.4303487080094528,3.692 gram,2.828191511984251,3.9445 gram,6.487616183287892,2.58 milliliter,5.598986474069519,1,0.037,2021-05-24T15_50_13.712202+00_00_HC_E9
Dimethyl_sulfoxide__Lead_Diiodide__Phenethylammonium_iodide_,1.4303487080094528,3.692 gram,2.828191511984251,3.9445 gram,6.487616183287892,2.58 milliliter,5.598986474069519,1,0.006,2021-05-24T15_50_13.712202+00_00_HC_G9
Dimethyl_sulfoxide__Lead_Diiodide__Phenethylammonium_iodide_,1.4303487080094528,3.692 gram,2.828191511984251,3.9445 gram,6.487616183287892,2.58 milliliter,5.598986474069519,1,0.004,2021-05-24T15_50_13.712202+00_00_HC_A11
Dimethyl_sulfoxide__Lead_Diiodide__Phenethylammonium_iodide_,1.4303487080094528,3.692 gram,2.828191511984251,3.9445 gram,6.487616183287892,2.58 milliliter,5.598986474069519,1,0.13699999999999998,2021-05-24T15_50_13.712202+00_00_HC_C11
Dimethyl_sulfoxide__Lead_Diiodide__Phenethylammonium_iodide_,1.4303487080094528,3.692 gram,2.828191511984251,3.9445 gram,6.487616183287892,2.58 milliliter,5.598986474069519,1,0.043,2021-05-24T15_50_13.712202+00_00_HC_E11
Dimethyl_sulfoxide__Lead_Diiodide__Phenethylammonium_iodide_,1.4303487080094528,3.692 gram,2.828191511984251,3.9445 gram,6.487616183287892,2.58 milliliter,5.598986474069519,1,0.036000000000000004,2021-05-24T15_50_13.712202+00_00_HC_G11

File: tasks/20221117_export_reagents/reaction_distinguishable/REAGENT@@Dimethyl_sulfoxide__Lead_Diiodide__Piperazine-1,4-diium_iodide.csv
chemsys,molarity__Lead Diiodide (M),prepare__Lead Diiodide,"molarity__Piperazine-1,4-diium iodide (M)","prepare__Piperazine-1,4-diium iodide",molarity__Dimethyl sulfoxide (M),prepare__Dimethyl sulfoxide,prepare_FinalVolume (mL),reagent_index,reagent_DispensedVolume (mL),reaction_id
"Dimethyl_sulfoxide__Lead_Diiodide__Piperazine-1,4-diium_iodide",0.45612799459838155,2.03 gram,0.23112677808745719,0.763 gram,13.125577058439413,9.0 milliliter,9.653814828471818,1,0.044,2020-01-25T22_08_57.268862+00_00_LBL_A1
"Dimethyl_sulfoxide__Lead_Diiodide__Piperazine-1,4-diium_iodide",0.45612799459838155,2.03 gram,0.23112677808745719,0.763 gram,13.125577058439413,9.0 milliliter,9.653814828471818,1,0.034999999999999996,2020-01-25T22_08_57.268862+00_00_LBL_C1
"Dimethyl_sulfoxide__Lead_Diiodide__Piperazine-1,4-diium_iodide",0.45612799459838155,2.03 gram,0.23112677808745719,0.763 gram,13.125577058439413,9.0 milliliter,9.653814828471818,1,0.024999999999999998,2020-01-25T22_08_57.268862+00_00_LBL_E1
"Dimethyl_sulfoxide__Lead_Diiodide__Piperazine-1,4-diium_iodide",0.45612799459838155,2.03 gram,0.23112677808745719,0.763 gram,13.125577058439413,9.0 milliliter,9.653814828471818,1,0.004999999999999999,2020-01-25T22_08_57.268862+00_00_LBL_G1
"Dimethyl_sulfoxide__Lead_Diiodide__Piperazine-1,4-diium_iodide",0.45612799459838155,2.03 gram,0.23112677808745719,0.763 gram,13.125577058439413,9.0 milliliter,9.653814828471818,1,0.004999999999999999,2020-01-25T22_08_57.268862+00_00_LBL_A3
"Dimethyl_sulfoxide__Lead_Diiodide__Piperazine-1,4-diium_iodide",0.45612799459838155,2.03 gram,0.23112677808745719,0.763 gram,13.125577058439413,9.0 milliliter,9.653814828471818,1,0.063,2020-01-25T22_08_57.268862+00_00_LBL_C3
"Dimethyl_sulfoxide__Lead_Diiodide__Piperazine-1,4-diium_iodide",0.45612799459838155,2.03 gram,0.23112677808745719,0.763 gram,13.125577058439413,9.0 milliliter,9.653814828471818,1,0.058,2020-01-25T22_08_57.268862+00_00_LBL_E3
"Dimethyl_sulfoxide__Lead_Diiodide__Piperazine-1,4-diium_iodide",0.45612799459838155,2.03 gram,0.23112677808745719,0.763 gram,13.125577058439413,9.0 milliliter,9.653814828471818,1,0.051,2020-01-25T22_08_57.268862+00_00_LBL_G3
"Dimethyl_sulfoxide__Lead_Diiodide__Piperazine-1,4-diium_iodide",0.45612799459838155,2.03 gram,0.23112677808745719,0.763 gram,13.125577058439413,9.0 milliliter,9.653814828471818,1,0.009000000000000001,2020-01-25T22_08_57.268862+00_00_LBL_A5
"Dimethyl_sulfoxide__Lead_Diiodide__Piperazine-1,4-diium_iodide",0.45612799459838155,2.03 gram,0.23112677808745719,0.763 gram,13.125577058439413,9.0 milliliter,9.653814828471818,1,0.06499999999999999,2020-01-25T22_08_57.268862+00_00_LBL_C5
"Dimethyl_sulfoxide__Lead_Diiodide__Piperazine-1,4-diium_iodide",0.45612799459838155,2.03 gram,0.23112677808745719,0.763 gram,13.125577058439413,9.0 milliliter,9.653814828471818,1,0.015,2020-01-25T22_08_57.268862+00_00_LBL_E5
"Dimethyl_sulfoxide__Lead_Diiodide__Piperazine-1,4-diium_iodide",0.45612799459838155,2.03 gram,0.23112677808745719,0.763 gram,13.125577058439413,9.0 milliliter,9.653814828471818,1,0.029,2020-01-25T22_08_57.268862+00_00_LBL_G5
"Dimethyl_sulfoxide__Lead_Diiodide__Piperazine-1,4-diium_iodide",0.45612799459838155,2.03 gram,0.23112677808745719,0.763 gram,13.125577058439413,9.0 milliliter,9.653814828471818,1,0.011,2020-01-25T22_08_57.268862+00_00_LBL_A7
"Dimethyl_sulfoxide__Lead_Diiodide__Piperazine-1,4-diium_iodide",0.45612799459838155,2.03 gram,0.23112677808745719,0.763 gram,13.125577058439413,9.0 milliliter,9.653814828471818,1,0.03799999999999999,2020-01-25T22_08_57.268862+00_00_LBL_C7
"Dimethyl_sulfoxide__Lead_Diiodide__Piperazine-1,4-diium_iodide",0.45612799459838155,2.03 gram,0.23112677808745719,0.763 gram,13.125577058439413,9.0 milliliter,9.653814828471818,1,0.048,2020-01-25T22_08_57.268862+00_00_LBL_E7
"Dimethyl_sulfoxide__Lead_Diiodide__Piperazine-1,4-diium_iodide",0.45612799459838155,2.03 gram,0.23112677808745719,0.763 gram,13.125577058439413,9.0 milliliter,9.653814828471818,1,0.044,2020-01-25T22_08_57.268862+00_00_LBL_G7
"Dimethyl_sulfoxide__Lead_Diiodide__Piperazine-1,4-diium_iodide",0.45612799459838155,2.03 gram,0.23112677808745719,0.763 gram,13.125577058439413,9.0 milliliter,9.653814828471818,1,0.004,2020-01-25T22_08_57.268862+00_00_LBL_A9
"Dimethyl_sulfoxide__Lead_Diiodide__Piperazine-1,4-diium_iodide",0.45612799459838155,2.03 gram,0.23112677808745719,0.763 gram,13.125577058439413,9.0 milliliter,9.653814828471818,1,0.011,2020-01-25T22_08_57.268862+00_00_LBL_C9
"Dimethyl_sulfoxide__Lead_Diiodide__Piperazine-1,4-diium_iodide",0.45612799459838155,2.03 gram,0.23112677808745719,0.763 gram,13.125577058439413,9.0 milliliter,9.653814828471818,1,0.028,2020-01-25T22_08_57.268862+00_00_LBL_E9
"Dimethyl_sulfoxide__Lead_Diiodide__Piperazine-1,4-diium_iodide",0.45612799459838155,2.03 gram,0.23112677808745719,0.763 gram,13.125577058439413,9.0 milliliter,9.653814828471818,1,0.064,2020-01-25T22_08_57.268862+00_00_LBL_G9
"Dimethyl_sulfoxide__Lead_Diiodide__Piperazine-1,4-diium_iodide",0.45612799459838155,2.03 gram,0.23112677808745719,0.763 gram,13.125577058439413,9.0 milliliter,9.653814828471818,1,0.018000000000000002,2020-01-25T22_08_57.268862+00_00_LBL_A11
"Dimethyl_sulfoxide__Lead_Diiodide__Piperazine-1,4-diium_iodide",0.45612799459838155,2.03 gram,0.23112677808745719,0.763 gram,13.125577058439413,9.0 milliliter,9.653814828471818,1,0.027,2020-01-25T22_08_57.268862+00_00_LBL_C11
"Dimethyl_sulfoxide__Lead_Diiodide__Piperazine-1,4-diium_iodide",0.45612799459838155,2.03 gram,0.23112677808745719,0.763 gram,13.125577058439413,9.0 milliliter,9.653814828471818,1,0.017,2020-01-25T22_08_57.268862+00_00_LBL_E11
"Dimethyl_sulfoxide__Lead_Diiodide__Piperazine-1,4-diium_iodide",0.45612799459838155,2.03 gram,0.23112677808745719,0.763 gram,13.125577058439413,9.0 milliliter,9.653814828471818,1,0.015,2020-01-25T22_08_57.268862+00_00_LBL_G11
